Repository: havidaqoma/auto-perov-review-public

# Automated perovskite photovoltaics literature review

A validator-gated pipeline that turns a scholarly-database query into a
review manuscript, at three cadences: **monthly**, **half-year**, and
**yearly**. This repository holds the code, the stored run artifacts, the
gate reports, and the rendered documents for every issue produced so far, so
that a third party can re-verify the results without re-running anything that
costs money.

The system's design claim is narrow and worth stating plainly: **a language
model writes prose and extracts values, and a deterministic script decides
whether that output is allowed to ship.** Every build runs 18 to 20 gates,
depending on cadence, and all of them compute over stored JSON. No gate consults a model, and the model that reviews an output is never
the model that produced it.

## What is here

| Cadence | Code | Issues shipped | Stored runs |
|---|---|---|---|
| Monthly | `scripts/stages/s*` | 2026-01 to 2026-08 | `runs/2026-0*` |
| Half-year | `scripts/stages/h1_*` | 2026-H1 | `runs/2026-H1` |
| Yearly | `yearly/scripts/stages/` | 2025 | `yearly/runs/` |

Measured contents of this tree:

- **16,437 corpus rows** across 11 stored runs, after normalisation and
  deduplication
- **2,658 claim cards**, each carrying the anchor span it was extracted from
- **21 gate reports**, of which **9 verdicts are not `pass`** and every one of
  them is explained in `verification/gate_verdicts.json`
- **46 rendered PDFs**, 721 pages total
- **336 unit tests** (254 at the root, 82 under `yearly/`)

The failing verdicts are deliberately left standing. A repository that shows
only clean gate reports teaches the reader nothing about what the gates
actually catch, and rewriting a shipped report to look tidy is the exact
behaviour the handbook forbids.

## Reproduce it

Three tiers, because they have genuinely different requirements. Only the
first one is free and fully deterministic, and it is the one that checks the
paper's actual claim.

### Tier 0: re-verify offline, no network, no model calls

```bash
pip install -r requirements.txt
python reproduce.py --tier 0
```

Ten checks: the environment matches the manifest, both config trees validate
against their schemas, both unit suites pass, the socket block is still in

## Abstracts are not redistributed

Publisher abstracts are not ours to republish, so `runs/*/private/` ships a
**sha256 digest per work** instead of the abstract text:
`ABSTRACTS_DIGEST_02_abstracts.json`.

This is enough to prove provenance. Tier 0's claim-card check confirms every
extracted value maps to a work in the published corpus. For quotation-level
verification, re-fetch the text yourself:

```bash
python tools/rehydrate_abstracts.py --all        # or --monthly, which is all the studies need
python scripts/verify_anchors.py 2026-08
```

The rehydrator rebuilds each abstract from the OpenAlex inverted index and
checks it against the shipped digest. A hash mismatch is reported, never
silently accepted: it usually means the publisher revised the abstract after
our harvest, which is a real finding about the corpus. The rehydrator then
exits 1 by design, after writing every abstract that did match. A fresh clone
on 2026-10-10 with `--monthly` accounted for all 9,213 digest rows: 8,468
verified, 237 changed since harvest, 80 with no OpenAlex id in the shipped
records, 130 with no abstract at harvest or now, and 298 that OpenAlex no
longer returned. The checks below still run on what was recovered.

The same applies to the model-only studies. Every model reply behind them is
stored under `runs/studies/*_raw/` (paper identifiers, model name and the raw
reply; no prompt, no abstract). After rehydration, these commands rescore the
studies from those replies without calling any model:

```bash
python papers/scripts/studies/ablation_gate.py --score
python papers/scripts/studies/baseline_scaled.py --from-cache
python papers/scripts/studies/baseline_scaled.py --harsh --from-cache
python papers/scripts/studies/gate_loss_analysis.py
git status --short runs/studies papers/studies   # expect no output
```

Expect a partial check, not a full rebuild. Some publishers revise an
abstract after harvest, and a revised abstract no longer matches its digest.
When any abstract is missing this way, each script compares only the values
whose abstracts came back exactly with the stored rows, writes nothing, and
prints `PARTIAL CHECK PASSED` (or `FAILED` with the first differing row).
In a fresh clone on 2026-10-10, 206 of the 3,126 non-empty abstracts the
studies read did not come back exactly, and the scripts checked 1,042 of 1,074, 2,127 of 2,191,
1,080 of 1,113 and 20 of 20 stored rows, all identical. With every abstract
recovered they rebuild the full outputs, which then match byte for byte.

`ablation_raw_tools_on/` holds an earlier run made with the model's tools
switched on. It is kept as evidence and no reported number uses it.

File: manuscript/2026-07_v4/chemrxiv/manuscript.tex (part 1 of 2)
% Options for packages loaded elsewhere
\PassOptionsToPackage{unicode}{hyperref}
\PassOptionsToPackage{hyphens}{url}
\PassOptionsToPackage{dvipsnames,svgnames,x11names}{xcolor}
\documentclass[
  11pt,
]{article}
\usepackage{xcolor}
\usepackage[margin=2.4cm]{geometry}
\usepackage{amsmath,amssymb}
\setcounter{secnumdepth}{-\maxdimen} % remove section numbering
\usepackage{iftex}
\ifPDFTeX
  \usepackage[T1]{fontenc}
  \usepackage[utf8]{inputenc}
  \usepackage{textcomp} % provide euro and other symbols
\else % if luatex or xetex
  \usepackage{unicode-math} % this also loads fontspec
  \defaultfontfeatures{Scale=MatchLowercase}
  \defaultfontfeatures[\rmfamily]{Ligatures=TeX,Scale=1}
\fi
\usepackage{lmodern}
\ifPDFTeX\else
  % xetex/luatex font selection
\fi
% Use upquote if available, for straight quotes in verbatim environments
\IfFileExists{upquote.sty}{\usepackage{upquote}}{}
\IfFileExists{microtype.sty}{% use microtype if available
  \usepackage[]{microtype}
  \UseMicrotypeSet[protrusion]{basicmath} % disable protrusion for tt fonts
}{}
\usepackage{setspace}
\makeatletter
\@ifundefined{KOMAClassName}{% if non-KOMA class
  \IfFileExists{parskip.sty}{%
    \usepackage{parskip}
  }{% else
    \setlength{\parindent}{0pt}
    \setlength{\parskip}{6pt plus 2pt minus 1pt}}
}{% if KOMA class
  \KOMAoptions{parskip=half}}
\makeatother
\setlength{\emergencystretch}{3em} % prevent overfull lines
\providecommand{\tightlist}{%
  \setlength{\itemsep}{0pt}\setlength{\parskip}{0pt}}
% v3 header: single column, tight reference list, clickable links.
% Loaded via pandoc -H. Fixes for the six issues Havid found in the v2 PDF are
% mostly in the markdown generator; this file only carries LaTeX-side settings.
\usepackage{graphicx}
\usepackage{float}
\usepackage{caption}

% Notation typesetting. Havid asked for consistency of format (2026-09-08),
% so units and species are expressed with the packages the field uses rather
% than a hand-rolled $^2$ regex table.
%
% VERIFIED before adoption: both compile under tectonic, which auto-downloads
% mhchem.sty and chemgreek.sty from its bundle -- no manual TeX Live install.
% Verified at PDF span level too: \qty{1.3e-3}{\centi\meter\squared\per\volt
% \per\second} raises every exponent AND every minus, and \ce{[PbI4]^2-} puts
% the subscript 4 BELOW the baseline with the charge ABOVE it in one token.
% A regex table cannot script one token in two directions.
%
% mhchem version=4 pinned: version 3 changed the charge syntax, so an
% unpinned load would silently alter every ion in the paper.
\usepackage{siunitx}
\usepackage[version=4]{mhchem}

% Journal-style units: upright glyphs, thin space between value and unit,
% and a real minus in exponents. detect-weight keeps units upright inside a
% bold heading instead of inheriting the surrounding bold.
\sisetup{
  detect-all,
  detect-weight        = true,
  range-units          = single,
  % reciprocal, NOT symbol. With per-mode=symbol the electron mobility
  % rendered as "cm2/(V s)", which is typographically correct but is not the
  % convention this literature uses; every perovskite paper writes
  % "cm2 V-1 s-1" with reciprocal powers. Verified at span level: reciprocal
  % raises both the 2 and each minus sign.
  per-mode             = reciprocal,
  exponent-product     = \times,
  output-decimal-marker = {.},
  group-digits         = none
}

% Figure captions: LaTeX owns the "Figure N." label. The v2 PDF rendered
% "Figure 4: Figure 4." because the caption text ALSO began with "Figure 4.",
% written into the markdown by the generator. v3 passes a bare caption and lets
% LaTeX number it, so the label appears exactly once.
\captionsetup[figure]{labelfont=bf, labelsep=period, font=small,
                      justification=justified, singlelinecheck=false,
                      skip=6pt}

% Tighten the numbered reference list produced by pandoc's default
% CSLReferences environment.
\usepackage{etoolbox}
\AtBeginEnvironment{CSLReferences}{%
  \small
  \setlength{\parskip}{0pt}%
  \setlength{\itemsep}{0pt}%
  \setlength{\topsep}{2pt}%
}

% No section numbering from LaTeX: the generator already writes "1. Introduction",
% "2. The Certified Frontier ...", so LaTeX numbering would double it.
\setcounter{secnumdepth}{0}
\usepackage{bookmark}
\IfFileExists{xurl.sty}{\usepackage{xurl}}{} % add URL line breaks if available
\urlstyle{same}
% fallback for those not using the hyperref driver hyperxmp:
\makeatletter
\@ifundefined{xmpquote}{\newcommand{\xmpquote}[1]{#1}}{}
\makeatother
\hypersetup{
  colorlinks=true,
  linkcolor={[HTML]{1A4E8A}},
  filecolor={Maroon},
  citecolor={Blue},
  urlcolor={[HTML]{1A4E8A}},
  pdfcreator={LaTeX via pandoc}}

\author{}
\date{}

\begin{document}

\setstretch{1.05}
\begin{center}
{\LARGE\bfseries Perovskite Photovoltaics in July 2026: Trap density and ion migration, self-assembled monolayer contacts\par}
\vspace{1.1em}
{\large Havid Aqoma\textsuperscript{1,2,3,4,*}\par}
\vspace{0.7em}
\begin{minipage}{\textwidth}\centering\small
\textsuperscript{1}School of Energy and Chemical Engineering, Xiamen University Malaysia, Selangor Darul Ehsan 43900, Malaysia\\[0.25em]
\textsuperscript{2}Kelip-kelip! Center of Excellence for Light Enabling Technologies, School of Energy and Chemical Engineering, Xiamen University Malaysia, Selangor Darul Ehsan 43900, Malaysia\\[0.25em]
\textsuperscript{3}Centre of Excellence for Green and Advanced Technologies in Efficient Separations (GATES), School of Energy and Chemical Engineering, Xiamen University Malaysia, Selangor Darul Ehsan 43900, Malaysia\\[0.25em]
\textsuperscript{4}Gulei Innovation Institute, Xiamen University, Zhangzhou 363200, China\\[0.55em]
*Corresponding author. Email: havidaqoma.khoiruddin@xmu.edu.my\\[2.0em]
September 9, 2026
\end{minipage}
\end{center}
\vspace{0.8em}

\subsection{Abstract}\label{abstract}

Across 648 indexed publications evaluated this month, with 181 examined
in depth, the verified performance ceiling reaches a power conversion
efficiency (PCE) of 33.1\% in monolithic tandems and 27.31\% in
single-junction inverted devices. Tandem benchmarks rely on current
matching across complementary bandgaps, whereas single-junction records
depend on multidentate chelating agents and self-assembled monolayer
(SAM) contacts that passivate undercoordinated lead cations and align
interfacial dipoles. Yet only 22 closely read studies provide
independently certified efficiency values, as uncertified reports
frequently mask mobile ionic defects and non-radiative recombination
under transient voltage sweeps. Scaling introduces severe resistive and
geometric transport losses, establishing an area penalty that restricts
certified efficiency to 27.31\% at the largest reported aperture area of
\qty{766}{\centi\meter}\(^2\). This scaling deficit arises because
molecular passivators that eliminate trap states on microscale cells
aggregate during meniscus drying, intensifying non-radiative
recombination across laser-scribed module interconnects. Operational
durability evidence remains narrow across the literature: only 4
investigations quantify lifetime metrics, with the longest duration
reaching \qty{9800}{\hour}, while only 6 studies adhere to standardized
International Summit on Organic Photovoltaic Stability (ISOS) protocols.
A pronounced reporting disparity persists between claimed and verified
performance, with 50.4\% of abstracts reporting efficiency but only
8.3\% documenting independent certification. Mechanistic evaluation
demonstrates that contact stabilization through self-assembled
monolayers (SAMs) and multidentate coordination fails to establish
resilience against thermo-mechanical fatigue, as thermal expansion
mismatches induce cyclic shear stresses that trigger interfacial
delamination. Depth-resolved degradation profiles confirm that breakdown
initiates at buried selective contacts before penetrating bulk
absorbers. Chemical treatments and interlayers also fail to achieve
permanent suppression of halide phase segregation in wide-bandgap
absorbers, where illumination and thermal cycling drive phase demixing
without resolving the boundary between thermodynamic stability and
kinetic demixing arrest. Finally, unstandardized aging without
continuous tracking leaves the division between reversible ionic
polarization and irreversible lattice degradation unquantified.

\textbf{Keywords:} perovskite photovoltaics; buried interface; defect
passivation; wide-bandgap perovskite; tandem solar cells; operational
stability

\subsection{1. Introduction}\label{introduction}

Perovskite photovoltaics has reached a juncture where incremental gains
in laboratory power conversion efficiency (PCE) no longer mark material
progress. The defining frontier has shifted to independent verification,
scalability across module-relevant area, and operating lifetime under
operational conditions. Peak metrics obtained from uncertified,
sub-millimetre devices under transient voltage sweeps frequently obscure
mobile ionic defects and non-radiative interfacial recombination that
manifest only over extended timescales.

Within this landscape, 648 indexed works met the scope gate in July 2026
and 181 were read closely.

The mechanistic threads followed in this issue encompass passivation
chemistry and ion migration under bias, self-assembled contacts and
interfacial dipoles, precursor chemistry and phase purity, stability
under load, heat and illumination, and wide-bandgap subcells and
recombination layers. Together, these processes govern whether energetic
band alignment and chemical defect suppression survive the coupled
electrochemical gradients of field operation.

To evaluate these developments, this review distinguishes what the
month's literature verified from what it asserted. Filtering out
artifacts of fast scan rates, uncalibrated spectral illumination, and
negligible active areas isolates the specific chemical and structural
interventions that provide authentic stability under working conditions.

\subsection{2. The Certified Frontier in July
2026}\label{the-certified-frontier-in-july-2026}

The verified performance frontier reaches a power conversion efficiency
(PCE) of 33.1\% in two-terminal (2T) tandem architectures and 27.31\% in
single-junction inverted (p-i-n) devices, yet only 22 of 169 closely
read papers reported an independently certified efficiency. In 2T
tandems, certified values of 33.1\% and 32.13\%, along with intermediate
benchmarks at 29.57\%, 28.84\%, and 27.49\%, confirm that current
matching across paired subcells dictates the verifiable ceiling
{[}\href{https://doi.org/10.1126/sciadv.aei2945}{1},\href{https://doi.org/10.1002/anie.1676645}{2},\href{https://doi.org/10.1002/adma.74078}{3},\href{https://doi.org/10.1126/sciadv.aeb8790}{4},\href{https://doi.org/10.1126/sciadv.aef6600}{5}{]}.
Across p-i-n single junctions, certified PCE concentrates tightly at
27.31\% and 27.3\%, establishing an interfacial recombination barrier
where non-radiative losses at transport layers suppress open-circuit
voltage
{[}\href{https://doi.org/10.1002/adma.73807}{6},\href{https://doi.org/10.1126/sciadv.aeg1456}{7},\href{https://doi.org/10.1126/science.aed8175}{8}{]}.

Area expansion reveals how uncertified laboratory reports outpace
verified metrics. For a \qty{625}{\centi\meter\squared} aperture,
self-reported efficiency reached 27.8\% despite an independently
certified baseline of 27.3\%
{[}\href{https://doi.org/10.1126/science.aed8175}{8}{]}. Certified
large-area devices quantify the resistive and geometric penalties
imposed by macroscopic transport: \qty{818}{\centi\meter\squared}
achieved 26.53\% {[}\href{https://doi.org/10.1021/jacs.6c06932}{9}{]},
\qty{766}{\centi\meter\squared} sustained 27.31\%
{[}\href{https://doi.org/10.1126/sciadv.aeg1456}{7}{]},
\qty{684.75}{\centi\meter\squared} reached 27.31\%
{[}\href{https://doi.org/10.1002/adma.73807}{6}{]}, and
\qty{655.2}{\centi\meter\squared} delivered 27.12\%
{[}\href{https://doi.org/10.1038/s41467-026-74018-8}{10}{]}. These
metrics verify that scalable interconnects and spatial uniformity can
suppress series resistance across large modules.

A champion efficiency obtained from an unshadowed,
sub-\qty{0.1}{\centi\meter\squared} laboratory cell and an independently
certified measurement across a module represent irreconcilable
categories of physical evidence. Microscale test structures probe
localized carrier generation under negligible series resistance,
systematically masking pinhole shunting, film non-uniformity, and
perimeter recombination. Conversely, certified module-scale metrics
integrate transparent electrode sheet resistance, scribe dead zones, and
macroscopic phase segregation across active layers. Equating isolated
laboratory spikes with certified module performance mistakes local
material potential for verified device technology.

\begin{figure}[htbp]
\centering
\includegraphics[width=0.95\textwidth]{fig/F1_certified_frontier.pdf}
\caption{The certified frontier in July 2026. Filled markers are independently certified efficiencies, open markers are self-reported champion values, grouped by device family. Horizontal bars mark the highest certified value in each family.}
\end{figure}

\subsection{3. Passivation Chemistry and Ion Migration Under
Bias}\label{passivation-chemistry-and-ion-migration-under-bias}

The quantitative frontier for perovskite solar cells now reaches
certified power conversion efficiency (PCE) values of 26.84\% (champion
27.25\%) in inverted devices and 23.5\% on
\qty{65.05}{\centi\meter\squared} modules (champion 27.2\%), though
uncertified small-area claims reach 26.85\%
{[}\href{https://doi.org/10.1002/aenm.71305}{11},\href{https://doi.org/10.1126/science.aeg1730}{12},\href{https://doi.org/10.1002/anie.1864800}{13}{]}.
These benchmarks force a critical evaluation of what the reported
physical evidence actually licenses: whether interfacial chemical
treatments permanently suppress deep trap states and mobile ion channels
under operating bias, or merely provide transient electrostatic
screening that degrades during continuous operation.

At perovskite interfaces, undercoordinated \ce{Pb^2+} cations and halide
vacancies constitute primary non-radiative recombination centers.
Monodentate Lewis bases donate electron pairs from sulfur, nitrogen, or
oxygen to passivate surface \ce{Pb^2+} defects, as demonstrated by
carbazole-based self-assembled monolayers (SAMs) such as BTP at buried
interfaces, thiophene sulfur coordination, and carboxyl/sulfur
bifunctional TTA, which report uncertified champion PCE values of
26.85\%, 21.15\%, and 26.7\%
{[}\href{https://doi.org/10.1002/anie.1864800}{13},\href{https://doi.org/10.1021/acsami.6c05331}{14},\href{https://doi.org/10.1002/adma.73950}{15}{]}.
However, monodentate coordination offers limited thermal resistance
against cooperative defect formation. To address this, amphoteric ionic
liquids (GUHS and GUDHP) and FTAC simultaneously passivate Lewis acidic
and basic sites while compensating iodine vacancies, enabling GUDHP to
achieve 20.06\% PCE with 85.74\% fill factor (FF) at
\qty{1.84}{\electronvolt} bandgap (champion 26.13\%) and allowing FTAC
to retain 88.67\% of initial efficiency after 1,\qty{000}{\hour}
maximum-power-point tracking (maximum power point tracking (MPPT)) at 65
°C despite an uncertified 25.06\% champion PCE
{[}\href{https://doi.org/10.1002/adfm.77378}{16},\href{https://doi.org/10.20517/energymater.2026.102}{17}{]}.
Multivalent spatial anchoring further impedes defect formation:
three-dimensional distribution of amino groups in
tetrakis(4-aminophenyl)methane (4APM), nonlayered intermediate-site
anchoring ligands, and m-bis(trifluoromethyl)aniline (mTFMA) bind
\ce{PbI2} or formamidinium iodide (FAI) precursors and lengthen carrier
lifetimes from 529.7 to \qty{2479.4}{\nano\second}, retaining over 95\%
efficiency after \qty{1000}{\hour} MPPT at 65 °C across
\qty{14}{\centi\meter\squared} (certified 26.26\%) and over 90\% PCE
after \qty{2000}{\hour} at 65 °C and 90\% relative humidity (RH)
(uncertified champion 26.54\%, projected T80 of \qty{9800}{\hour})
{[}\href{https://doi.org/10.1038/s41467-026-75990-x}{18},\href{https://doi.org/10.1002/adma.74243}{19},\href{https://doi.org/10.1021/acsaem.6c01560}{20}{]}.

Under continuous bias, applied electric fields drive mobile iodide
migration toward extraction layers, causing interfacial degradation and
phase segregation. Chemical immobilization directly arrests this
migration: dual iodide-trapping agents (TFIBA and FPIFA),
two-dimensional/three-dimensional (2D/3D) halide imidazolium
heterojunctions, and 1-(4'-sulfophenyl)-3-carboxyl-5-pyrazolone sodium
salt (SCP) layers suppress spiro-OMeTAD and electron-contact
degradation, achieving an uncertified 26.81\% champion PCE with T93
lifetime over \qty{1140}{\hour} at 85 °C, 92\% retention after
\qty{1200}{\hour} at 85 °C (champion 26.33\%), and 90\% retention after
\qty{1485}{\hour} MPPT (certified 26.84\%, champion 27.25\%)
{[}\href{https://doi.org/10.1002/aenm.71305}{11},\href{https://doi.org/10.1002/anie.2924886}{21},\href{https://doi.org/10.1002/adfm.77015}{22}{]}.
In wide-bandgap absorbers, field-driven halide separation is suppressed
by guanidine phosphate (champion 21.54\% at \qty{1.78}{\electronvolt},
retaining 90.64\% after \qty{1400}{\hour}) and acetylthiocholine
chloride (ATC) doping, which fills vacancies with quaternary ammonium
and chloride ions to restrain demixing across
\qty{63.7}{\centi\meter\squared} modules (champion 22.68\%)
{[}\href{https://doi.org/10.1002/cnl2.70189}{23},\href{https://doi.org/10.1002/ece2.70102}{24}{]}.
Conformal plasma surface engineering similarly mitigates defect
accumulation at laser-scribed interconnects to secure a certified 23.5\%
module PCE on \qty{65.05}{\centi\meter\squared} (champion 27.2\%), with
small-area devices retaining 98.1\% of initial PCE after
\qty{2000}{\hour} MPPT at 85 °C
{[}\href{https://doi.org/10.1126/science.aeg1730}{12}{]}.

Lattice strain fundamentally governs ion migration kinetics by lowering
vacancy hopping barriers under tensile expansion. Relieving this strain
through dual-site coordination with dithiopyr bridges adjacent
\ce{Pb^2+} sites, promoting preferential (100) crystal orientation and
yielding a certified 26.14\% PCE (champion 26.9\%, and 21.28\% on 30 ×
\qty{30}{\centi\meter\squared} modules)
{[}\href{https://doi.org/10.1002/adma.74033}{25}{]}. Compressive strain
engineering via the polymer MPUA (champion 24.91\%), cross-linked
2-amino-3-hydroxybutanoic acid (AHBA) interfaces accelerating electron
extraction to \qty{3.5}{\pico\second} (champion 26.32\%), and
photoresponsive \ce{C60}-azo trans-to-cis isomerization under
ultraviolet (UV) light (92.7\% retention after \qty{488}{\hour},
champion 26.6\%) counteract tensile distortion and impede defect
formation
{[}\href{https://doi.org/10.1002/solr.70435}{26},\href{https://doi.org/10.1002/adfm.77373}{27},\href{https://doi.org/10.1002/adma.74220}{28}{]}.
Nevertheless, most strain and passivation studies report uncertified,
small-area metrics without operando tracking of mobile ion accumulation
under concurrent bias, heat, and illumination, leaving long-term field
immunity unsubstantiated.

\begin{figure}[htbp]
\centering
\includegraphics[width=0.95\textwidth]{fig/F3_effort_map.pdf}
\caption{Where the month's mechanistic effort was directed. Depth-tier papers by mechanism axis, stacked by device family.}
\end{figure}

\subsection{4. Self-Assembled Contacts and Interfacial
Dipoles}\label{self-assembled-contacts-and-interfacial-dipoles}

The quantitative frontier for contact-engineered perovskite
photovoltaics is established by monolithic tandem configurations
achieving certified power conversion efficiency (PCE) values of 33.1\%
(champion 33.3\%) {[}\href{https://doi.org/10.1126/sciadv.aei2945}{1}{]}
and single-junction inverted architectures reaching certified 27.31\%
{[}\href{https://doi.org/10.1002/adma.73807}{6}{]}. Translating these
efficiencies into durable devices hinges on resolving three core
physical problems: weak oxide anchoring, self-assembled monolayer (SAM)
aggregation, and interfacial dipole misalignment.

Substrate delamination and thermal desorption originate from fragile
monodentate coordination at transparent conducting oxides. Mechanical
toughness is markedly substrate-dependent: depositing self-assembled
monolayers (SAMs) on a nickel oxide (\ce{NiO_x}) underlayer increases
interfacial fracture energy tenfold relative to indium tin oxide (ITO),
while removing loosely bound molecules elevates fracture energy from
0.94 to \qty{4.82}{\joule\per\meter\squared}
{[}\href{https://doi.org/10.1021/acsmaterialslett.6c00479}{29}{]}.
Multidentate chelating motifs directly counter this vulnerability by
coordinating undercoordinated lead (\ce{Pb^2+}) and reinforcing
substrate anchoring: tetradentate iron(III) porphyrins yield certified
26.82\% PCE (champion 27.06\%)
{[}\href{https://doi.org/10.1002/anie.8080769}{30}{]}, bisphosphonates
reconstruct the \ce{NiO_x}/SAM buried interface to reach certified
27.31\% PCE on small-area rigid cells
{[}\href{https://doi.org/10.1002/adma.73807}{6}{]}, and zoledronic acid
(ZDA) head groups yield 30.62\% tandem PCE with wide-bandgap sub-cells
(20.55\% PCE) retaining over 90\% performance after \qty{200}{\hour} of
maximum power point (MPP) tracking
{[}\href{https://doi.org/10.1002/adma.73807}{6},\href{https://doi.org/10.1002/anie.8080769}{30},\href{https://doi.org/10.1002/smll.74999}{31}{]}.
Lindqvist-type polyoxometalates similarly raise the anchoring ratio on
ITO from 29.93\% to 53.98\% and cut the desorption rate from 30.7\% to
5.6\% during continuous MPP tracking (champion 25.15\% PCE)
{[}\href{https://doi.org/10.26599/pom.2026.9140147}{32}{]}. Large-area
module demonstrations remain scarce, though tetraphosphorylated
phthalocyanines demonstrate a certified 23.1\% PCE (stabilised 22.9\%)
on a \qty{20.3}{\centi\meter\squared} module without degradation after
61 days of International Summit on Organic Photovoltaic Stability
(ISOS)-O-1 outdoor aging
{[}\href{https://doi.org/10.1126/sciadv.aee4175}{33}{]}.

Intermolecular pi-pi stacking among aromatic cores drives nanoscale SAM
agglomeration, generating pinholes and phase inhomogeneities. Disrupting
these interactions via steric hindrance or electrostatic confinement
suppresses clustering: noncoplanar multidentate contacts (TTA) impede
pi-pi stacking to stabilize wide-bandgap single-junction absorbers
(approximately \qty{1.67}{\electronvolt}, champion PCE of 23.7\%) and
tandems {[}\href{https://doi.org/10.1126/sciadv.aei2945}{1}{]}, while
ionic liquid lubricants (BMIMBF4) suppress aggregation via dual
steric-electrostatic modulation, retaining 92.3\% of initial efficiency
after \qty{800}{\hour} at 85 °C under air mass 1.5 global (AM 1.5G)
illumination (uncertified champion 26.82\% PCE)
{[}\href{https://doi.org/10.1002/anie.7090517}{34}{]}. Concurrently,
proton transfer complex-confined carbazole SAMs maintain thermal
stability at 75 °C for \qty{1368}{\hour} (champion 26.23\% PCE)
{[}\href{https://doi.org/10.1021/acsenergylett.6c01489}{35}{]}, and in
situ thermally activated polymerization networks seal interfacial voids
to achieve 26.87\% champion PCE
{[}\href{https://doi.org/10.1002/anie.7090517}{34},\href{https://doi.org/10.1021/acsenergylett.6c01489}{35},\href{https://doi.org/10.1002/anie.1018855}{36}{]}.

Unfavorable vacuum-level shifts and unpassivated defects dictate carrier
extraction deficits at the absorber boundary. Halogenation and
co-assembly modulate work functions: substituting methoxy groups with
fluorine in F-2PACz strengthens the interfacial dipole and passivates
halide vacancies, retaining 25.06\% PCE on \qty{1}{\centi\meter\squared}
devices with 3.11\% relative efficiency loss (champion 25.75\%)
{[}\href{https://doi.org/10.1002/adfm.76878}{37}{]}, whereas
co-assembling crown ethers at electron transport layer interfaces
increases surface coverage from 0.57 to 0.79 and strengthens interfacial
dipole moments from 2 to 7 Debye (champion 26.33\% PCE)
{[}\href{https://doi.org/10.1002/adma.73886}{38}{]}. Polycyclic
perylenocarbazole cores (6PCzBr) tailor electrostatic potentials for
26.20\% PCE {[}\href{https://doi.org/10.1002/anie.4031162}{39}{]},
phosphine additives (TFMP) coordinate \ce{Pb^2+} and stabilize
formamidinium (FA+) in Me-4PACz and 4PABCz ternary contacts (champion
26.78\% PCE) {[}\href{https://doi.org/10.1002/adma.74416}{40}{]}, and
ammonium bromide interlayers (PFN-Br) tune band alignment for 23.15\%
PCE {[}\href{https://doi.org/10.1002/smll.74806}{41}{]}. However,
because most dipolar gains are reported on uncertified
sub-\qty{0.1}{\centi\meter\squared} cells without standardized bias
protocols, whether these electrostatic barriers resist operational ion
drift remains unverified.

\subsection{5. Precursor Chemistry and Phase
Purity}\label{precursor-chemistry-and-phase-purity}

The quantitative frontier for perovskite photovoltaics is defined by
single-junction power conversion efficiency (PCE) reaching certified
values of 26.52\% (26.88\% champion)
{[}\href{https://doi.org/10.1126/sciadv.aed6327}{42}{]} and uncertified
reports exceeding 26\%
{[}\href{https://doi.org/10.1002/advs.76508}{43},\href{https://doi.org/10.26434/chemrxiv.15006632/v1}{44}{]}.
Whether these metrics reflect phase-pure lattices or metastable
polymorphic mixtures remains governed by precursor kinetics, phase
segregation, and spatial scalability. Record efficiencies frequently
rely on sub-\qty{0.1}{\centi\meter\squared} apertures, such as 26.32\%
on \qty{0.072}{\centi\meter\squared}
{[}\href{https://doi.org/10.1002/advs.76508}{43}{]}, whereas scaling to
a \qty{900}{\centi\meter\squared} module lowers efficiency to 20.25\%
(17.75\% certified) despite retaining over 91\% initial efficiency after
1000 hours at 85°C and 85\% relative humidity (RH)
{[}\href{https://doi.org/10.1126/sciadv.aed6327}{42}{]}.

Controlling precursor coordination prevents solvent degradation and
defective phase precipitation
{[}\href{https://doi.org/10.1021/jacs.6c05502}{45},\href{https://doi.org/10.1021/acsaem.6c01764}{46},\href{https://doi.org/10.1002/adfm.76731}{47}{]}.
In formamidinium (FA) lead triiodide (\ce{FAPbI3}) growth, parasitic
esterification between gamma-butyrolactone (GBL) and 2-methoxyethanol
(2ME) destabilizes heated solutions; maintaining lead iodide (\ce{PbI2})
deficiency delays redissolution to suppress delta-phase impurities,
yielding 22.99\% PCE
{[}\href{https://doi.org/10.1021/jacs.6c05502}{45}{]}. Additives also
eliminate antisolvent quenching: sulfolane forms an intermediate phase
yielding 22.2\% PCE in methylammonium (MA) lead triiodide (\ce{MAPbI3})
{[}\href{https://doi.org/10.1021/acsaem.6c01764}{46}{]}, while 3-furoic
acid (3-FA) coordinates tin iodide (\ce{SnI2}) and hydrogen-bonds with
formamidinium iodide (FAI) to decouple nucleation from crystal growth,
reaching 16.16\% PCE
{[}\href{https://doi.org/10.1002/adfm.76731}{47}{]}. Stoichiometric
imbalance leaves defective binary halides: PbX2-terminated surfaces
display higher defect densities and lower stability than AX terminations
{[}\href{https://doi.org/10.1021/acsnano.6c08922}{48}{]}. Passivating
residual \ce{PbI2} with triphenyl phosphoramide (TPPA) yields 21.4\% PCE
and retains 90\% initial efficiency after 750 hours of maximum power
point tracking (MPPT) versus 270 hours for controls
{[}\href{https://doi.org/10.1021/acsaem.6c01370}{49}{]}. Similarly,
molten 4-(4,6-dimethoxy-1,3,5-triazin-2-yl)-4-methylmorpholinium
chloride (DMTMM) dissolves two-dimensional (2D) phases to eliminate
interfacial \ce{PbI2}, raising PCE from 23.43\% to 25.73\%
{[}\href{https://doi.org/10.1002/adfm.76974}{50}{]}, while optimizing
\ce{PbI2} evaporation distance achieves 14.57\% PCE over
\qty{64}{\centi\meter\squared}
{[}\href{https://doi.org/10.1002/solr.70430}{51}{]}.

Beyond nucleation, compositional heterogeneity drives phase demixing
{[}\href{https://doi.org/10.1002/adma.74382}{52},\href{https://doi.org/10.1016/j.solmat.2026.114597}{53}{]}.
Concurrent four-dimensional scanning transmission electron microscopy
(4D-STEM) and energy-dispersive X-ray spectroscopy (EDX) reveals that
photoinactive hexagonal polytypes nucleate from nanoscale cesium (Cs)
deficiencies {[}\href{https://doi.org/10.1002/adma.74382}{52}{]}. In
mixed-halide absorbers, strontium doping prevents I2Br- intermediate
formation, suppressing segregation to reach 20.18\% PCE at
\qty{1.77}{\electronvolt} and 19.02\% at \qty{1.84}{\electronvolt}
{[}\href{https://doi.org/10.1021/acsenergylett.6c01113}{54}{]}. Rubidium
A-site incorporation induces lattice distortion to suppress halide
demixing, providing an open-circuit voltage (Voc) of \qty{1.46}{\volt}
in wide-bandgap sub-cells and \qty{3.31}{\volt} in triple-junction
tandems {[}\href{https://doi.org/10.1002/adfm.76715}{55}{]}. Conversely,
trivalent bismuth substitution in cesium lead halides (CsPbX3) triggers
phase segregation due to lower thermodynamic stability
{[}\href{https://doi.org/10.1016/j.solmat.2026.114597}{53}{]}.
Dielectric-response screening of 5043 compositions confirms that phase
stability requires narrow windows of 2--8\% Cs, 78--89\% FA, 3--18\% MA,
and 93--99\% iodide (I)
{[}\href{https://doi.org/10.26434/chemrxiv.15005541/v1}{56}{]}.

Dimensional heterostructuring stabilizes interfaces, but phase purity
remains constrained by transport penalties and area scaling
{[}\href{https://doi.org/10.1002/advs.76508}{43},\href{https://doi.org/10.26434/chemrxiv.15006632/v1}{44},\href{https://doi.org/10.1002/anie.7827890}{57}{]}.
In situ hydrogen-bonded hydroxyphenethylammonium (HPA) spacer networks
retain 95.5\% of initial efficiency after 3000 hours at 30°C in \ce{N2},
92.5\% in 45\% ± 5\% RH air, and 90\% after 800 hours at 85°C in
\ce{N2}, but on \qty{0.072}{\centi\meter\squared} cells at 26.32\% PCE
{[}\href{https://doi.org/10.1002/advs.76508}{43}{]}. Colloidal
suspension epitaxy yields deterministic 26.0\% multilayers without
disturbing underlying layers
{[}\href{https://doi.org/10.26434/chemrxiv.15006632/v1}{44}{]}. In
flexible tin cells, interfacial hydrogen bonding yields 15.56\% PCE
(14.67\% certified) on \qty{0.049}{\centi\meter\squared}, but drops to
11.06\% at \qty{1}{\centi\meter\squared} despite achieving 22.21\% under
1000 lux indoor illumination
{[}\href{https://doi.org/10.1002/anie.7827890}{57}{]}. While precursor
coordination and dimensional stabilization preserve microscopic phase
purity, sub-\qty{0.1}{\centi\meter\squared} testbeds obscure severe
interfacial penalties encountered during physical scaling.

\subsection{6. Stability Under Load, Heat and
Illumination}\label{stability-under-load-heat-and-illumination}

The quantitative frontier for operational durability is defined by time
to 80\% initial performance (T80) values of \qty{9800}{\hour}
{[}\href{https://doi.org/10.1002/adma.74243}{19}{]} and
\qty{6785}{\hour} {[}\href{https://doi.org/10.1002/aenm.71317}{58}{]},
falling steeply to \qty{720}{\hour}
{[}\href{https://doi.org/10.1021/acsaem.6c01637}{59}{]} and
\qty{200}{\hour} {[}\href{https://doi.org/10.1002/smll.74531}{60}{]}.
However, this frontier rests on narrow evidence: only 4 of 169 closely
read studies report a T80 metric, and only 6 identify standardized
International Summit on Organic Photovoltaic Stability (ISOS) protocols,
such as ISOS-O-1
{[}\href{https://doi.org/10.1126/sciadv.aee4175}{33}{]}, ISOS-L-1
{[}\href{https://doi.org/10.1126/sciadv.aeg1456}{7},\href{https://doi.org/10.1021/acsnano.6c04084}{61}{]},
ISOS-L-3 {[}\href{https://doi.org/10.1021/acsenergylett.6c01517}{62}{]},
ISOS-L-1l {[}\href{https://doi.org/10.1021/jacs.6c06932}{9}{]}, or
continuous maximum power point tracking (MPPT)
{[}\href{https://doi.org/10.26599/pom.2026.9140147}{32}{]}. Most
stability claims instead rely on unstandardized, short-duration testing.

Depth-resolved profiling reveals that photo-induced degradation
originates at both top and buried interfaces before penetrating the bulk
{[}\href{https://doi.org/10.1002/solr.70421}{63}{]}. To arrest
interfacial chemical breakdown, molecularly tailored self-assembled
monolayers (SAMs) stabilize buried contacts, yielding a certified power
conversion efficiency (PCE) of 27.31\% in single cells and 21.54\% on a
\qty{766}{\centi\meter\squared} module under ISOS-L-1
{[}\href{https://doi.org/10.1126/sciadv.aeg1456}{7}{]}, alongside
asymmetric SAMs achieving 20.59\% on \qty{655.2}{\centi\meter\squared}
modules without certified durability
{[}\href{https://doi.org/10.1002/anie.1678852}{64}{]}. At the upper
contact, multidentate fullerenes passivate defects and immobilize
surface cations under ISOS-L-3, retaining 98.7\% of initial PCE after
\qty{2100}{\hour} of continuous illumination and 95.8\% after
\qty{1800}{\hour} at 85 °C, though on uncertified devices
{[}\href{https://doi.org/10.1021/acsenergylett.6c01517}{62}{]}.
Interfacial defect passivation via aromatic carbonyls similarly claims
stability but remains confined to an uncertified,
sub-\qty{0.1}{\centi\meter\squared} cell of
\qty{0.09}{\centi\meter\squared}
{[}\href{https://doi.org/10.1002/anie.5216345}{65}{]}. In-situ
two-dimensional perovskite reconstruction further blocks interfacial
degradation
{[}\href{https://doi.org/10.1002/adma.74247}{66},\href{https://doi.org/10.1002/solr.70447}{67}{]},
while volatile dopants eliminate mobile lithium-ion residues in
hole-transporting layers
{[}\href{https://doi.org/10.1002/smll.74289}{68}{]}.

Under continuous bias and illumination, trapped-charge accumulation
accelerates halide phase segregation, degrading wide-bandgap absorbers
under standard MPPT, whereas maximum stability point tracking (MSPT)
retains approximately 90\% of initial power after \qty{700}{\hour}
{[}\href{https://doi.org/10.1002/aenm.71358}{69}{]}. Ion-migration
barriers from diammonium additives suppress segregation to achieve a
certified 26.18\% PCE on a \qty{1.17}{\centi\meter\squared}
triple-junction aperture
{[}\href{https://doi.org/10.1038/s41467-026-75305-0}{70}{]}, aligning
with rubidium doping to homogenize vertical cation distributions under
ISOS-L-1 {[}\href{https://doi.org/10.1021/acsnano.6c04084}{61}{]}. These
degradation pathways are intensified by dynamic thermo-mechanical stress
fluctuations
{[}\href{https://doi.org/10.1021/acsenergylett.6c01837}{71}{]}, where
inelastic tensile stress pre-relaxation reduces moisture ingress by up
to an order of magnitude
{[}\href{https://doi.org/10.26434/chemrxiv-2025-128tn/v2}{72}{]}.
Without widespread adoption of standardized ISOS protocols, reported
operational lifetimes remain poorly substantiated.

\begin{figure}[htbp]
\centering
\includegraphics[width=0.95\textwidth]{fig/F4_stability_evidence.pdf}
\caption{The month's operational-stability evidence in full. Left, every reported time to 80\% of initial performance. Right, the stability protocol labels used.}
\end{figure}

\subsection{7. Wide-Bandgap Subcells and Recombination
Layers}\label{wide-bandgap-subcells-and-recombination-layers}

Monolithic perovskite-silicon tandems have pushed power conversion
efficiency (PCE) to 33.21\% (certified 32.13\%) and 32.5\% through
interface and crystallization engineering
{[}\href{https://doi.org/10.1002/anie.1676645}{2},\href{https://doi.org/10.1007/s40820-026-02291-9}{73}{]},
but reported performance exceeds what operating stability currently
licenses. Two physical impediments dominate: interfacial recombination
at the hole-selective contact and halide phase segregation in
wide-bandgap (WBG) absorbers.

At the buried contact, self-assembled monolayers (SAMs) suffer from
solvent-induced degradation and inhomogeneous nucleation. Inserting a
3-TMA molecular interlayer between the self-assembled monolayer (SAM)
and the absorber regulates crystallization via hydrogen bonding,
reaching 23.17\% PCE in \qty{1.67}{\electronvolt} and 19.61\% in
\qty{1.84}{\electronvolt} single-junction devices
{[}\href{https://doi.org/10.1002/anie.1676645}{2}{]}, while combining
graphene oxide with SAMs forms a contact that retains 90\% of initial
efficiency after \qty{770}{\hour} at 25 °C in a 27.3\% tandem
{[}\href{https://doi.org/10.1016/j.joule.2026.102575}{74}{]}.
Coordinating formamidinium cations with gamma-valerolactone (GVL)
cosolvents similarly retards nucleation to enforce oriented
micrometer-scale grain growth across the buried interface
{[}\href{https://doi.org/10.1007/s40820-026-02291-9}{73},\href{https://doi.org/10.1002/advs.76463}{75}{]}.

Within the bulk, mixed-halide absorbers undergo light- and heat-induced
phase segregation. Under in-operando thermal cycling from -100 to +100
°C, WBG subcells exhibit severe phase segregation above 50 °C with only
partial recovery during dark cooling
{[}\href{https://doi.org/10.1021/acsenergylett.6c00992}{76}{]}. Halogen
homogenization via TPB-Br surface passivation
{[}\href{https://doi.org/10.1002/anie.5530609}{77}{]} and conductive
polymer grain-boundary bridges
{[}\href{https://doi.org/10.1002/adma.74183}{78}{]} suppress halide
demixing, yielding 23.63\% (\qty{1.68}{\electronvolt} subcell) and
20.85\% single junctions alongside uncertified tandems of 32.03\% on
\qty{1.05}{\centi\meter\squared} and 25.92\%
{[}\href{https://doi.org/10.1002/anie.5530609}{77},\href{https://doi.org/10.1002/adma.74183}{78}{]}.
Strengthening the metal-halide octahedral framework via \ce{Sr^2+}
alloying weakens electron-phonon coupling, achieving 31.66\% PCE with an
operational lifetime to 80\% of initial efficiency (T80) of
\qty{6785}{\hour} on fully-textured silicon
{[}\href{https://doi.org/10.1002/aenm.71317}{58}{]}.

Upscaling these stacks exposes severe area-dependent transport
penalties. Quantitative hyperspectral luminescence imaging on
\qty{64}{\centi\meter\squared} modules reveals that resistive transport
and interconnection losses equal intrinsic material losses
{[}\href{https://doi.org/10.1002/solr.70375}{79}{]}. Scalable printing
using low-toxicity GVL with dimethyl sulfoxide (DMSO) exceeds 17\% in
WBG cells and 28\% in tandems
{[}\href{https://doi.org/10.1002/advs.76463}{75}{]}, while ionic liquid
stabilization demonstrates certified 27.49\% tandems on
\qty{12.56}{\centi\meter\squared} with 23.58\% certified top-cell
efficiency {[}\href{https://doi.org/10.1126/sciadv.aef6600}{5}{]}.

\begin{figure}[htbp]
\centering
\includegraphics[width=0.95\textwidth]{fig/F2_area_penalty.pdf}
\caption{Efficiency against reported active or aperture area. The shaded band marks the sub-0.3 cm$^2$ laboratory-cell regime in which most champion values are measured.}
\end{figure}

\subsection{8. Research Gaps and
Outlook}\label{research-gaps-and-outlook}

The verified performance ceiling reaches a certified power conversion
efficiency (PCE) of 33.1\% in two-terminal (2T) tandems
{[}\href{https://doi.org/10.1126/sciadv.aei2945}{1}{]} and 27.31\% in
single junctions
{[}\href{https://doi.org/10.1002/adma.73807}{6},\href{https://doi.org/10.1126/sciadv.aeg1456}{7}{]},
yet the certified reporting share was 5.9\% in 2026-06 and 8.3\% in
2026-07, with only 22 of 169 closely read papers reporting any certified
value. These peak metrics do not license claims of operating durability,
as uncertified microscale sweeps mask interfacial degradation, phase
instability, and scaling penalties.

First, evidence for contact stabilization fails to establish whether
interfacial dipoles and multidentate coordination withstand
thermo-mechanical fatigue. While modifying transparent oxides with
self-assembled monolayer (SAM) contacts and multidentate chelators
elevates initial open-circuit voltage (Voc), thermal expansion
mismatches induce cyclic shear stresses that trigger delamination
{[}\href{https://doi.org/10.1126/sciadv.aei2945}{1},\href{https://doi.org/10.1002/adma.73807}{6},\href{https://doi.org/10.1021/acsenergylett.6c01489}{35}{]}.
Resolving whether coordination bonds survive operating fields requires
