Repository: havidaqoma/auto-perov-review-public

# Automated perovskite photovoltaics literature review

A validator-gated pipeline that turns a scholarly-database query into a
review manuscript, at three cadences: **monthly**, **half-year**, and
**yearly**. This repository holds the code, the stored run artifacts, the
gate reports, and the rendered documents for every issue produced so far, so
that a third party can re-verify the results without re-running anything that
costs money.

The system's design claim is narrow and worth stating plainly: **a language
model writes prose and extracts values, and a deterministic script decides
whether that output is allowed to ship.** Every build runs 18 to 20 gates,
depending on cadence, and all of them compute over stored JSON. No gate consults a model, and the model that reviews an output is never
the model that produced it.

## What is here

| Cadence | Code | Issues shipped | Stored runs |
|---|---|---|---|
| Monthly | `scripts/stages/s*` | 2026-01 to 2026-08 | `runs/2026-0*` |
| Half-year | `scripts/stages/h1_*` | 2026-H1 | `runs/2026-H1` |
| Yearly | `yearly/scripts/stages/` | 2025 | `yearly/runs/` |

Measured contents of this tree:

- **16,437 corpus rows** across 11 stored runs, after normalisation and
  deduplication
- **2,658 claim cards**, each carrying the anchor span it was extracted from
- **21 gate reports**, of which **9 verdicts are not `pass`** and every one of
  them is explained in `verification/gate_verdicts.json`
- **46 rendered PDFs**, 721 pages total
- **336 unit tests** (254 at the root, 82 under `yearly/`)

The failing verdicts are deliberately left standing. A repository that shows
only clean gate reports teaches the reader nothing about what the gates
actually catch, and rewriting a shipped report to look tidy is the exact
behaviour the handbook forbids.

## Reproduce it

Three tiers, because they have genuinely different requirements. Only the
first one is free and fully deterministic, and it is the one that checks the
paper's actual claim.

### Tier 0: re-verify offline, no network, no model calls

```bash
pip install -r requirements.txt
python reproduce.py --tier 0
```

Ten checks: the environment matches the manifest, both config trees validate
against their schemas, both unit suites pass, the socket block is still in

## Abstracts are not redistributed

Publisher abstracts are not ours to republish, so `runs/*/private/` ships a
**sha256 digest per work** instead of the abstract text:
`ABSTRACTS_DIGEST_02_abstracts.json`.

This is enough to prove provenance. Tier 0's claim-card check confirms every
extracted value maps to a work in the published corpus. For quotation-level
verification, re-fetch the text yourself:

```bash
python tools/rehydrate_abstracts.py --all        # or --monthly, which is all the studies need
python scripts/verify_anchors.py 2026-08
```

The rehydrator rebuilds each abstract from the OpenAlex inverted index and
checks it against the shipped digest. A hash mismatch is reported, never
silently accepted: it usually means the publisher revised the abstract after
our harvest, which is a real finding about the corpus. The rehydrator then
exits 1 by design, after writing every abstract that did match. A fresh clone
on 2026-10-10 with `--monthly` accounted for all 9,213 digest rows: 8,468
verified, 237 changed since harvest, 80 with no OpenAlex id in the shipped
records, 130 with no abstract at harvest or now, and 298 that OpenAlex no
longer returned. The checks below still run on what was recovered.

The same applies to the model-only studies. Every model reply behind them is
stored under `runs/studies/*_raw/` (paper identifiers, model name and the raw
reply; no prompt, no abstract). After rehydration, these commands rescore the
studies from those replies without calling any model:

```bash
python papers/scripts/studies/ablation_gate.py --score
python papers/scripts/studies/baseline_scaled.py --from-cache
python papers/scripts/studies/baseline_scaled.py --harsh --from-cache
python papers/scripts/studies/gate_loss_analysis.py
git status --short runs/studies papers/studies   # expect no output
```

Expect a partial check, not a full rebuild. Some publishers revise an
abstract after harvest, and a revised abstract no longer matches its digest.
When any abstract is missing this way, each script compares only the values
whose abstracts came back exactly with the stored rows, writes nothing, and
prints `PARTIAL CHECK PASSED` (or `FAILED` with the first differing row).
In a fresh clone on 2026-10-10, 206 of the 3,126 non-empty abstracts the
studies read did not come back exactly, and the scripts checked 1,042 of 1,074, 2,127 of 2,191,
1,080 of 1,113 and 20 of 20 stored rows, all identical. With every abstract
recovered they rebuild the full outputs, which then match byte for byte.

`ablation_raw_tools_on/` holds an earlier run made with the model's tools
switched on. It is kept as evidence and no reported number uses it.

File: manuscript/2026-07_v4/claim_cards.jsonl (part 1 of 8)
{"work_key": "10.1038/s41467-026-74018-8", "doi": "10.1038/s41467-026-74018-8", "title": "Soft supermolecule stabilized buried interface for high-performance inverted perovskite solar cells and modules", "venue": "Nature Communications", "axis": "interfaces", "lens": "experimental", "text_basis": "abstract", "device": {"architecture": "p-i-n", "absorber": null}, "performance": {"pce_certified": {"value": 27.12, "unit": "%", "anchor": "The resulting inverted PSCs and large-area modules accomplish a certified PCE of 27.12% and 22.25% (aperture area 655.2 cm2), respectively.", "anchor_truncated": false}, "active_area_cm2": {"value": 655.2, "unit": "cm2", "anchor": "The resulting inverted PSCs and large-area modules accomplish a certified PCE of 27.12% and 22.25% (aperture area 655.2 cm2), respectively.", "anchor_truncated": false}}, "stability": {"protocol": null, "t80_h": null}, "claims": [{"id": "10.1038/s41467-026-74018-8#1", "text": "A supramolecular host-guest strategy with sulfonyl-functionalized calixarene (SC4A) stabilizes the buried interface in inverted PSCs.", "anchor": "Through incorporating sulfonyl-functionalized calixarene molecules, namely 4-tert-Butylsulfonylcalix[4]arene (SC4A) with soft Lewis basicity, the reinforced buried interface durability is fulfilled by homogenizing SAM film, passivating interface", "evidence_type": "measurement"}, {"id": "10.1038/s41467-026-74018-8#2", "text": "A 655.2 cm2 aperture area module achieved a certified PCE of 22.25%.", "anchor": "The resulting inverted PSCs and large-area modules accomplish a certified PCE of 27.12% and 22.25% (aperture area 655.2 cm2), respectively.", "evidence_type": "measurement"}, {"id": "10.1038/s41467-026-74018-8#3", "text": "SC4A-modulated devices retained 97.4% of initial PCE after 2125 h of continuous one-sun operation.", "anchor": "Moreover, the SC4A-modulated devices retain 97.4% of its initial PCE after continuous operation under one sun illumination for 2125 h, and 90.7% of its original", "evidence_type": "measurement"}], "reporting_flags": {"states_certification": true, "states_area": true, "states_stabilised": false, "isos_labelled": false, "states_t80": false}, "extractor": {"model": "opencode-go/qwen3.8-flash", "basis": "abstract"}}
{"work_key": "10.1002/adma.74243", "doi": "10.1002/adma.74243", "title": "Intermediate‐Site Anchoring Ligands Enable Robust Nonlayered Interfacial Passivation for Efficient and Stable Air‐Processed Perovskite Solar Cells", "venue": "Advanced Materials", "axis": "defects", "lens": "experimental", "text_basis": "abstract", "device": {"architecture": "n-i-p", "absorber": null}, "performance": {"pce_champion": {"value": 26.54, "unit": "%", "anchor": "Consequently, the resulting perovskite solar cells achieve a power conversion efficiency (PCE) of 26.54%, the highest value for air‐processed n–i–p PSCs reported so far.", "anchor_truncated": false}}, "stability": {"protocol": null, "t80_h": {"value": 9800, "unit": "h", "anchor": "with projected T 80 lifetimes of ∼9800 h under illumination and ∼11 000 h under thermal aging, among the most stable air‐processed perovskite solar cells", "anchor_truncated": true}}, "claims": [{"id": "10.1002/adma.74243#1", "text": "Choline-derivative intermediate-site anchoring ligands enable nonlayered interfacial passivation for air-processed PSCs.", "anchor": "In this study, we report a robust, ligand‐based, intermediate‐site anchoring strategy for nonlayered interfacial passivation using a series of choline derivatives.", "evidence_type": "measurement"}, {"id": "10.1002/adma.74243#2", "text": "Devices retained over 90% PCE after 2000 h at 65°C and 90% RH.", "anchor": "These devices also retained over 90% PCE after 2000 h at 65°C and 90% under continuous maximum power point tracking for 1000 h (AM 1.5G,", "evidence_type": "measurement"}, {"id": "10.1002/adma.74243#3", "text": "Projected T80 lifetime is approximately 11,000 h under thermal aging.", "anchor": "with projected T 80 lifetimes of ∼9800 h under illumination and ∼11 000 h under thermal aging, among the most stable air‐processed perovskite solar cells", "evidence_type": "inference"}], "reporting_flags": {"states_certification": false, "states_area": false, "states_stabilised": false, "isos_labelled": false, "states_t80": true}, "extractor": {"model": "opencode-go/qwen3.8-flash", "basis": "abstract"}}
{"work_key": "10.1016/j.hybadv.2026.100721", "doi": "10.1016/j.hybadv.2026.100721", "title": "Interface-engineered HTL-free mixed-cation perovskite solar cells with ZnO/BaSnO3 bilayer electron transport architecture: A SCAPS-1D investigation toward near-ideal photovoltaic performance", "venue": "Hybrid Advances", "axis": "interfaces", "lens": "theory", "text_basis": "abstract", "device": {"architecture": "n-i-p", "absorber": "(FAPbI3)0.85(MAPbBr3)0.15"}, "performance": {"pce_champion": {"value": 29.1, "unit": "%", "anchor": "density, and back-contact work function, the optimized device (FTO/ZnO/BaSnO 3 /(FAPbI 3 ) 0.85 (MAPbBr 3 ) 0.15 /Pt) achieved an enhanced PCE of 29.10%,", "anchor_truncated": true}}, "stability": {"protocol": null, "t80_h": null}, "claims": [{"id": "10.1016/j.hybadv.2026.100721#1", "text": "SCAPS-1D simulations were used to optimize HTL-free mixed-cation PSCs with single and bilayer ETLs.", "anchor": "In this study, SCAPS-1D simulations were utilized to investigate and optimize mixed-cation (FAPbI 3 ) 0.85 (MAPbBr 3 ) 0.15 HTL-free PSCs employing single and", "evidence_type": "simulation"}, {"id": "10.1016/j.hybadv.2026.100721#2", "text": "The FTO/ZnO/BaSnO3/(FAPbI3)0.85(MAPbBr3)0.15/Au configuration showed the best photovoltaic performance among seven simulated architectures.", "anchor": "Among the investigated structures, the FTO/ZnO/BaSnO 3 /(FAPbI 3 ) 0.85 (MAPbBr 3 ) 0.15 /Au prototype configuration exhibited the best photovoltaic performance due to", "evidence_type": "simulation"}, {"id": "10.1016/j.hybadv.2026.100721#3", "text": "The optimized simulated device reached 29.10% PCE with Voc of 1.34 V, Jsc of 24.30 mA/cm2, and FF of 89.11%.", "anchor": "After optimization of absorber thickness, carrier concentration, defect density, and back-contact work function, the optimized device (FTO/ZnO/BaSnO 3 /(FAPbI 3 ) 0.85 (MAPbBr 3 )", "evidence_type": "simulation"}], "reporting_flags": {"states_certification": false, "states_area": false, "states_stabilised": false, "isos_labelled": false, "states_t80": false}, "extractor": {"model": "opencode-go/qwen3.8-flash", "basis": "abstract"}}
{"work_key": "10.1021/acsenergylett.6c01489", "doi": "10.1021/acsenergylett.6c01489", "title": "Proton Transfer Complex-Confined Self-Assembled Monolayer for Thermally Stable Inverted Perovskite Solar Cells", "venue": "ACS Energy Letters", "axis": "interfaces", "lens": "experimental", "text_basis": "abstract", "device": {"architecture": "p-i-n", "absorber": null}, "performance": {"pce_champion": {"value": 26.23, "unit": "%", "anchor": "Consequently, a champion efficiency of 26.23% is achieved, with an impressive fill factor (85.64%).", "anchor_truncated": false}}, "stability": {"protocol": null, "t80_h": null}, "claims": [{"id": "10.1021/acsenergylett.6c01489#1", "text": "A proton transfer complex-confined strategy improves dispersion and adsorption of carbazole-derived SAMs at the buried interface.", "anchor": "Here, we propose a proton transfer complex-confined strategy to address the interfacial spatial heterogeneity, thereby enhancing the dispersion and adsorption of SAMs.", "evidence_type": "measurement"}, {"id": "10.1021/acsenergylett.6c01489#2", "text": "Devices resisted thermal degradation at 75 °C for 1368 h.", "anchor": "These devices resist thermal degradation at 75 °C for 1368 h.", "evidence_type": "measurement"}, {"id": "10.1021/acsenergylett.6c01489#3", "text": "The perovskite film withstands 100 thermal stress cycles between -60 °C and 85 °C.", "anchor": "The corresponding perovskite film withstands 100 thermal stress cycles (–60 °C ∼ 85 °C).", "evidence_type": "measurement"}], "reporting_flags": {"states_certification": false, "states_area": false, "states_stabilised": false, "isos_labelled": false, "states_t80": false}, "extractor": {"model": "opencode-go/qwen3.8-flash", "basis": "abstract"}}
{"work_key": "10.1002/aenm.71305", "doi": "10.1002/aenm.71305", "title": "A Multisite Molecular Salt Enables Surface Passivation and Energetics Management for Efficient Inverted Perovskite Solar Cells", "venue": "Advanced Energy Materials", "axis": "defects", "lens": "experimental", "text_basis": "abstract", "device": {"architecture": "p-i-n", "absorber": null}, "performance": {"pce_champion": {"value": 27.25, "unit": "%", "anchor": "Consequently, the modified devices deliver a champion efficiency of 27.25%.", "anchor_truncated": false}, "pce_certified": {"value": 26.84, "unit": "%", "anchor": "Notably, a third‐party certified steady‐state PCE (IEC 60904‐1:2020, AM1.5G, 25°C) achieved a mean value of 26.84% after 300s aging.", "anchor_truncated": false}, "pce_stabilised": {"value": 26.84, "unit": "%", "anchor": "Notably, a third‐party certified steady‐state PCE (IEC 60904‐1:2020, AM1.5G, 25°C) achieved a mean value of 26.84% after 300s aging.", "anchor_truncated": false}}, "stability": {"protocol": null, "t80_h": null}, "claims": [{"id": "10.1002/aenm.71305#1", "text": "An ultrathin molecular layer of 1‐(4’‐sulfophenyl)‐3‐carboxyl‐5‐pyrazolone sodium salt (SCP) was installed at the perovskite electron-contact interface by post-deposition modification.", "anchor": "Here we develop a broadly applicable post‐deposition surface modification that installs an ultrathin multifunctional molecular layer of 1‐(4’‐sulfophenyl)‐3‐carboxyl‐5‐pyrazolone sodium salt (SCP) at the perovskite electron‐contact", "evidence_type": "measurement"}, {"id": "10.1002/aenm.71305#2", "text": "Devices retained 90% of initial performance after 1485 h of maximum-power-point tracking.", "anchor": "The devices further retain 90% of their initial performance after 1485 h of maximum‐power‐point tracking.", "evidence_type": "measurement"}], "reporting_flags": {"states_certification": true, "states_area": false, "states_stabilised": true, "isos_labelled": false, "states_t80": false}, "extractor": {"model": "opencode-go/qwen3.8-flash", "basis": "abstract"}}
{"work_key": "10.1002/adfm.77373", "doi": "10.1002/adfm.77373", "title": "Multi‐Bonding Molecular Interface Bridges Enable Synergistic Defect Passivation, Strain Relaxation, and Accelerated Electron Extraction in Perovskite Solar Cells", "venue": "Advanced Functional Materials", "axis": "defects", "lens": "experimental", "text_basis": "abstract", "device": {"architecture": "unknown", "absorber": null}, "performance": {"pce_champion": {"value": 26.32, "unit": "%", "anchor": "The reconstructed electronic landscape further promotes efficient carrier collection and long‐range transport, leading to a champion power conversion efficiency of 26.32% with a fill factor", "anchor_truncated": true}}, "stability": {"protocol": null, "t80_h": null}, "claims": [{"id": "10.1002/adfm.77373#1", "text": "2‐amino‐3‐hydroxybutanoic acid (AHBA) regulates the SnO2/perovskite buried interface via a cross-linked interfacial interaction network.", "anchor": "Here, we report a multifunctional molecular‐bridge strategy based on 2‐amino‐3‐hydroxybutanoic acid (AHBA) for simultaneous regulation of the SnO 2 /perovskite buried interface.", "evidence_type": "measurement"}, {"id": "10.1002/adfm.77373#2", "text": "Charge-carrier extraction time at the interface is 3.5 ps.", "anchor": "Ultrafast transient absorption spectroscopy reveals a charge‐carrier extraction time of only 3.5 ps, demonstrating markedly accelerated interfacial charge transfer.", "evidence_type": "measurement"}, {"id": "10.1002/adfm.77373#3", "text": "Devices retained over 90% of initial efficiency after 2000 h of storage under ambient conditions.", "anchor": "In addition, the target sample devices retain over 90% of their initial efficiency after 2000 h of storage under ambient conditions and exhibit substantially enhanced", "evidence_type": "measurement"}], "reporting_flags": {"states_certification": false, "states_area": false, "states_stabilised": false, "isos_labelled": false, "states_t80": false}, "extractor": {"model": "opencode-go/qwen3.8-flash", "basis": "abstract"}}
{"work_key": "10.1021/acsaem.6c01671", "doi": "10.1021/acsaem.6c01671", "title": "Mastering the Alternating Cation Interlayer-Derived Quasi-Two-Dimensional Tin Perovskite Platform: A Cascade of Structural and Electronic Refinements for Efficient and Robust Lead-Free Solar Cells", "venue": "ACS Applied Energy Materials", "axis": "composition", "lens": "experimental", "text_basis": "abstract", "device": {"architecture": "unknown", "absorber": "ACI-derived quasi-2D tin halide perovskite (n = 10)"}, "performance": {}, "stability": {"protocol": null, "t80_h": null}, "claims": [{"id": "10.1021/acsaem.6c01671#1", "text": "The ACI-derived quasi-two-dimensional tin halide perovskite platform was optimized using a high-n (n = 10) stoichiometric approach with methylammonium bromide.", "anchor": "Building upon preliminary baseline studies of tin-based ACI-derived frameworks, this work investigates the systematic optimization of the ACI-derived quasi-two-dimensional tin halide perovskite platform using a", "evidence_type": "measurement"}, {"id": "10.1021/acsaem.6c01671#2", "text": "Bulk modification produced a nearly two-order-of-magnitude increase in ambipolar carrier mobility.", "anchor": "a drastic collapse in energetic disorder, near-zero Stokes shifts, and a nearly two-order-of-magnitude increase in ambipolar carrier mobility", "evidence_type": "measurement"}, {"id": "10.1021/acsaem.6c01671#3", "text": "Functional reliability was evaluated through about two-year (710-day) dark shelf-life tracking on unencapsulated devices.", "anchor": "Beyond device efficiency, we establish the functional reliability of this platform through a statistically rigorous evaluation encompassing ∼two-year (710-day) dark shelf-life tracking and continuous fixed-bias", "evidence_type": "measurement"}], "reporting_flags": {"states_certification": false, "states_area": false, "states_stabilised": false, "isos_labelled": false, "states_t80": false}, "extractor": {"model": "opencode-go/qwen3.8-flash", "basis": "abstract"}}
{"work_key": "10.1021/acsaem.6c01560", "doi": "10.1021/acsaem.6c01560", "title": "Aniline-Fluoroalkyl Interfacial Passivation Enables Defect-Suppressed and Moisture-Resistant Perovskite Solar Cells", "venue": "ACS Applied Energy Materials", "axis": "defects", "lens": "experimental", "text_basis": "abstract", "device": {"architecture": "unknown", "absorber": null}, "performance": {}, "stability": {"protocol": null, "t80_h": null}, "claims": [{"id": "10.1021/acsaem.6c01560#1", "text": "m-bis(trifluoromethyl)aniline (mTFMA) was used for bifunctional surface passivation at the perovskite/hole-transport-layer interface.", "anchor": "Here, we report a bifunctional surface-passivation strategy using m-bis(trifluoromethyl)aniline (mTFMA) at the perovskite/hole-transport-layer interface.", "evidence_type": "measurement"}, {"id": "10.1021/acsaem.6c01560#2", "text": "Average carrier lifetime increased from 529.7 to 2479.4 ns after mTFMA treatment.", "anchor": "The average carrier lifetime is prolonged from 529.7 to 2479.4 ns, while the trap-state density is reduced from 1.25 × 1015 to 7.73 × 1014", "evidence_type": "measurement"}, {"id": "10.1021/acsaem.6c01560#3", "text": "The optimized mTFMA-treated device delivered an 11.9% improvement in PCE relative to the control cell.", "anchor": "Consequently, the optimized mTFMA-treated device delivers an 11.9% improvement in PCE compared with the control cell.", "evidence_type": "measurement"}], "reporting_flags": {"states_certification": false, "states_area": false, "states_stabilised": false, "isos_labelled": false, "states_t80": false}, "extractor": {"model": "opencode-go/qwen3.8-flash", "basis": "abstract"}}
{"work_key": "10.1002/adfm.77378", "doi": "10.1002/adfm.77378", "title": "Amphoteric Anion‐Mediated Crystallization and Universal Defect Passivation for High‐Efficiency and Stable Perovskite Solar Cells", "venue": "Advanced Functional Materials", "axis": "defects", "lens": "experimental", "text_basis": "abstract", "device": {"architecture": "unknown", "absorber": null}, "performance": {"pce_champion": {"value": 26.13, "unit": "%", "anchor": "Consequently, the GUDHP‐modified PSCs achieve a PCE of 26.13% with an FF exceeding 85% for normal bandgap (1.56 eV) cells, and a remarkable 20.06% PCE", "anchor_truncated": true}}, "stability": {"protocol": null, "t80_h": null}, "claims": [{"id": "10.1002/adfm.77378#1", "text": "Ionic liquids with amphoteric anions (GUHS and GUDHP) act as universal passivators for both Lewis acidic and Lewis basic defects.", "anchor": "Our study introduces a novel strategy using ILs with amphoteric anions—specifically tetramethylguanidine hydrogen sulfate (GUHS) and tetramethylguanidine dihydrogen phosphate (GUDHP)—to act as “universal passivators”.", "evidence_type": "measurement"}, {"id": "10.1002/adfm.77378#2", "text": "Wide bandgap (1.84 eV) GUDHP-modified devices achieved 20.06% PCE with 85.74% fill factor.", "anchor": "Consequently, the GUDHP‐modified PSCs achieve a PCE of 26.13% with an FF exceeding 85% for normal bandgap (1.56 eV) cells, and a remarkable 20.06% PCE", "evidence_type": "measurement"}, {"id": "10.1002/adfm.77378#3", "text": "GUDHP-modified devices maintained 93.6% of initial PCE after 1000 h of continuous operation under ISOS-L-1.", "anchor": "In addition, the GUDHP‐modified devices maintained 93.6% of their initial PCE after 1000 h of continuous operation under the ISOS‐L‐1 protocol.", "evidence_type": "measurement"}], "reporting_flags": {"states_certification": false, "states_area": false, "states_stabilised": false, "isos_labelled": false, "states_t80": false}, "extractor": {"model": "opencode-go/qwen3.8-flash", "basis": "abstract"}}
{"work_key": "10.1002/adma.74416", "doi": "10.1002/adma.74416", "title": "Ternary Cooperative Interface With Electronegative Phosphine Bridges Enables Efficient and Stable Inverted Perovskite Solar Cells", "venue": "Advanced Materials", "axis": "interfaces", "lens": "experimental", "text_basis": "abstract", "device": {"architecture": "p-i-n", "absorber": null}, "performance": {"pce_champion": {"value": 26.78, "unit": "%", "anchor": "Ultimately, the optimized inverted PSCs achieved a power conversion efficiency (PCE) of 26.78%, and the unencapsulated devices retained 93.7% of their initial PCE after continuous", "anchor_truncated": true}}, "stability": {"protocol": null, "t80_h": null}, "claims": [{"id": "10.1002/adma.74416#1", "text": "A phosphine-based molecule (TFMP) was introduced into a co-adsorbed SAM of Me-4PACz and 4PABCz to construct a ternary cooperative interface.", "anchor": "Herein, we develop a synergistic interface engineering strategy by introducing a phosphine‐based molecule, bis(4‐trifluoromethylphenyl)(4‐carboxyphenyl)phosphine (TFMP), to construct a ternary cooperative interface (Co‐SAM@TFMP) based on a", "evidence_type": "measurement"}, {"id": "10.1002/adma.74416#2", "text": "At the buried interface, TFMP bridges the layers by coordinating with Pb2+ and stabilizing FA+.", "anchor": "At the buried interface, TFMP acts as a molecular bridge by coordinating with Pb 2+ and stabilizing FA + , thereby suppressing interfacial defects.", "evidence_type": "measurement"}, {"id": "10.1002/adma.74416#3", "text": "Unencapsulated devices retained 93.7% of initial PCE after 1200 h of continuous maximum power point operation.", "anchor": "Ultimately, the optimized inverted PSCs achieved a power conversion efficiency (PCE) of 26.78%, and the unencapsulated devices retained 93.7% of their initial PCE after continuous", "evidence_type": "measurement"}], "reporting_flags": {"states_certification": false, "states_area": false, "states_stabilised": false, "isos_labelled": false, "states_t80": false}, "extractor": {"model": "opencode-go/qwen3.8-flash", "basis": "abstract"}}
{"work_key": "10.1038/s41467-026-75990-x", "doi": "10.1038/s41467-026-75990-x", "title": "Three-dimensional distribution of amino groups improves perovskite crystallization and defect passivation in high-performance photovoltaics", "venue": "Nature Communications", "axis": "defects", "lens": "experimental", "text_basis": "abstract", "device": {"architecture": "unknown", "absorber": null}, "performance": {"pce_champion": {"value": 26.26, "unit": "%", "anchor": "As a result, PSCs incorporating 4APM achieve a stabilized power conversion efficiency (PCE) of 26.26%, while retaining over 95% of their initial efficiency after 1000", "anchor_truncated": true}, "pce_stabilised": {"value": 26.26, "unit": "%", "anchor": "As a result, PSCs incorporating 4APM achieve a stabilized power conversion efficiency (PCE) of 26.26%, while retaining over 95% of their initial efficiency after 1000", "anchor_truncated": true}, "active_area_cm2": {"value": 14, "unit": "cm2", "anchor": "Furthermore, 4APM-based perovskite solar modules (PSMs) with an active area of 14.0 cm 2 deliver a PCE of 23.16%.", "anchor_truncated": false}}, "stability": {"protocol": null, "t80_h": null}, "claims": [{"id": "10.1038/s41467-026-75990-x#1", "text": "Tetrakis(4-aminophenyl)methane (4APM), with its 3D distribution of amino groups, shows the strongest interactions with PbI2 and FAI among the three amino-containing molecules tested.", "anchor": "Among them, 4APM exhibits the strongest interactions with PbI 2 and formamidinium iodide (FAI) by virtue of its three-dimensional (3D) distribution of amino groups, most", "evidence_type": "measurement"}, {"id": "10.1038/s41467-026-75990-x#2", "text": "Devices retained over 95% of initial efficiency after 1000 h of continuous MPPT operation at 65 °C in N2.", "anchor": "As a result, PSCs incorporating 4APM achieve a stabilized power conversion efficiency (PCE) of 26.26%, while retaining over 95% of their initial efficiency after 1000", "evidence_type": "measurement"}, {"id": "10.1038/s41467-026-75990-x#3", "text": "4APM-based modules with 14.0 cm2 active area delivered 23.16% PCE.", "anchor": "Furthermore, 4APM-based perovskite solar modules (PSMs) with an active area of 14.0 cm 2 deliver a PCE of 23.16%.", "evidence_type": "measurement"}], "reporting_flags": {"states_certification": false, "states_area": true, "states_stabilised": true, "isos_labelled": false, "states_t80": false}, "extractor": {"model": "opencode-go/qwen3.8-flash", "basis": "abstract"}}
{"work_key": "10.1002/smll.74660", "doi": "10.1002/smll.74660", "title": "Defect‐Healed Perovskite Quantum Dots for Optoelectronic Applications in Indoor Photovoltaics and Photoplethysmography", "venue": "Small", "axis": "defects", "lens": "experimental", "text_basis": "abstract", "device": {"architecture": "unknown", "absorber": "metal-halide perovskite quantum dots (PeQDs)"}, "performance": {"pce_champion": {"value": 15.1, "unit": "%", "anchor": "PeQD PVs achieve a power conversion efficiency (PCE) of 15.1% ± 0.2% under 1‐sun illumination and deliver an output power density of 118.8 ± 1.5", "anchor_truncated": true}}, "stability": {"protocol": null, "t80_h": null}, "claims": [{"id": "10.1002/smll.74660#1", "text": "A dispersion-phase defect-healing strategy combines a low loading of Br-doped PbS QDs with PeQDs to stabilize the Pe phase and reduce trap density.", "anchor": "In this study, a dispersion‐phase defect‐healing strategy was developed that combines a low loading of lead sulfide (PbS) QDs with PeQDs.", "evidence_type": "measurement"}, {"id": "10.1002/smll.74660#2", "text": "PeQD PVs achieved a PCE of 40.9% ± 0.5% under LED illumination at 6500 K and 1000 lx.", "anchor": "PeQD PVs achieve a power conversion efficiency (PCE) of 15.1% ± 0.2% under 1‐sun illumination and deliver an output power density of 118.8 ± 1.5", "evidence_type": "measurement"}, {"id": "10.1002/smll.74660#3", "text": "Unencapsulated devices retained more than 80% of initial PCE after 1000 h in ambient air at 30%–40% relative humidity.", "anchor": "Unencapsulated devices retained >80% of their initial PCE after 1000 h in ambient air at 30%–40% relative humidity.", "evidence_type": "measurement"}], "reporting_flags": {"states_certification": false, "states_area": false, "states_stabilised": false, "isos_labelled": false, "states_t80": false}, "extractor": {"model": "opencode-go/qwen3.8-flash", "basis": "abstract"}}
{"work_key": "10.1002/adma.73950", "doi": "10.1002/adma.73950", "title": "Synergistic Interfacial Dangling‐Bond Passivation for Enhanced Moisture Resistance in Perovskite Photovoltaics", "venue": "Advanced Materials", "axis": "defects", "lens": "experimental", "text_basis": "abstract", "device": {"architecture": "unknown", "absorber": "perovskite"}, "performance": {"pce_champion": {"value": 26.7, "unit": "%", "anchor": "TTA‐modified perovskite solar cells achieve a high‐power conversion efficiency of 26.7%, with a fill factor of 85.5% and an open‐circuit voltage of 1.20 V.", "anchor_truncated": false}}, "stability": {"protocol": null, "t80_h": null}, "claims": [{"id": "10.1002/adma.73950#1", "text": "A multifunctional small molecule TTA is introduced as a single interfacial modifier for post-treatment to achieve defect passivation and enhanced environmental stability.", "anchor": "Here, a multifunctional small molecule, tetrahydrothiophene‐2‐carboxylic acid (TTA), is introduced as a single interfacial modifier for post‐treatment to simultaneously achieve effective defect passivation and enhance", "evidence_type": "measurement"}, {"id": "10.1002/adma.73950#2", "text": "The carboxyl group of TTA coordinates with dangling bonds while sulfur interacts with free PbI2 to restrain perovskite decomposition.", "anchor": "The carboxyl group of TTA strongly coordinates with dangling bonds, suppressing deep‐level defects, while sulfur in the tetrahydrothiophene ring interacts with free PbI 2 to", "evidence_type": "measurement"}, {"id": "10.1002/adma.73950#3", "text": "Unencapsulated TTA-modified devices retain 92.1% of initial efficiency after 200 h at 70% relative humidity and 92% after 800 h of continuous illumination under AM 1.5G.", "anchor": "Notably, unencapsulated devices retain 92.1% of their initial efficiency after 200 h at 70% relative humidity, and 92% after 800 h of continuous illumination under", "evidence_type": "measurement"}], "reporting_flags": {"states_certification": false, "states_area": false, "states_stabilised": false, "isos_labelled": false, "states_t80": false}, "extractor": {"model": "opencode-go/qwen3.8-flash", "basis": "abstract"}}
{"work_key": "10.1002/adfm.76848", "doi": "10.1002/adfm.76848", "title": "In situ Induced 2D Perovskite Enhances Buried Interface Passivation for Ambient‐Processed Efficient Perovskite Solar Cells", "venue": "Advanced Functional Materials", "axis": "interfaces", "lens": "experimental", "text_basis": "abstract", "device": {"architecture": "n-i-p", "absorber": "perovskite"}, "performance": {"pce_champion": {"value": 25.67, "unit": "%", "anchor": "the conversion efficiency of ambient‐processed PSCs has been improved significantly from 23.33% to 25.67%, retaining over 90% of initial values after storing in air for", "anchor_truncated": true}}, "stability": {"protocol": null, "t80_h": null}, "claims": [{"id": "10.1002/adfm.76848#1", "text": "A preburied strategy induces in situ formation of a 2D perovskite layer at the SnO2/perovskite buried interface.", "anchor": "Herein, a preburied strategy is developed to induce the in situ formation of 2D perovskite layer at the SnO 2 /perovskite buried interface.", "evidence_type": "measurement"}, {"id": "10.1002/adfm.76848#2", "text": "The resulting 2D perovskite improves crystallization and passivates defects, accompanied by a transition from tensile to compressive strain.", "anchor": "The resulting 2D perovskite effectively improves crystallization and passivates defects of 3D perovskite, associated with the transition of tensile strain to compressive strain.", "evidence_type": "measurement"}, {"id": "10.1002/adfm.76848#3", "text": "Ambient-processed devices retain over 90% of initial values after 2500 h storage in air or 1000 h of one-sun illumination.", "anchor": "retaining over 90% of initial values after storing in air for 2500 h or under one‐sun continuous illumination for 1000 h", "evidence_type": "measurement"}], "reporting_flags": {"states_certification": false, "states_area": false, "states_stabilised": false, "isos_labelled": false, "states_t80": false}, "extractor": {"model": "opencode-go/qwen3.8-flash", "basis": "abstract"}}
{"work_key": "10.1002/adfm.77175", "doi": "10.1002/adfm.77175", "title": "Interfacial Ionic Redistribution Induced by Sulfonate‐Anchored Dipotassium Salts Enables Efficient Buried Interface Engineering in Perovskite Solar Cells", "venue": "Advanced Functional Materials", "axis": "interfaces", "lens": "experimental", "text_basis": "abstract", "device": {"architecture": "n-i-p", "absorber": "perovskite"}, "performance": {"pce_champion": {"value": 25.76, "unit": "%", "anchor": "the optimized PSC achieves a champion power conversion efficiency of 25.76% with an open‐circuit voltage of 1.184 V and retains over 80% of its initial", "anchor_truncated": true}}, "stability": {"protocol": null, "t80_h": null}, "claims": [{"id": "10.1002/adfm.77175#1", "text": "A bifunctional methanedisulfonic acid dipotassium salt (DPMDS) interlayer regulates interfacial electrostatics and crystallization behavior.", "anchor": "Herein, we introduce a bifunctional methanedisulfonic acid dipotassium salt (DPMDS) interlayer to simultaneously regulate interfacial electrostatics and crystallization behavior.", "evidence_type": "measurement"}, {"id": "10.1002/adfm.77175#2", "text": "Sulfonate groups coordinate with undercoordinated Sn4+ sites on SnO2, passivating oxygen-vacancy defects and inducing a positive interfacial dipole.", "anchor": "The sulfonate groups (–SO 3 − ) strongly coordinate with undercoordinated Sn 4+ sites on the SnO 2 surface, enabling effective passivation of oxygen‐vacancy‐related defects", "evidence_type": "measurement"}, {"id": "10.1002/adfm.77175#3", "text": "Partial redistribution of K+ ions into the perovskite layer modulates crystallization kinetics, enlarging grains and reducing defect density.", "anchor": "partial redistribution of K + ions into the adjacent perovskite layer modulates crystallization kinetics, leading to enlarged grains and reduced defect density", "evidence_type": "measurement"}], "reporting_flags": {"states_certification": false, "states_area": false, "states_stabilised": false, "isos_labelled": false, "states_t80": false}, "extractor": {"model": "opencode-go/qwen3.8-flash", "basis": "abstract"}}
{"work_key": "10.1002/adfm.77486", "doi": "10.1002/adfm.77486", "title": "Recent Advancing Progress of Inverted Perovskite Solar Cells Through Functional Buried Interface Engineering", "venue": "Advanced Functional Materials", "axis": "interfaces", "lens": "review", "text_basis": "abstract", "device": {"architecture": "p-i-n", "absorber": null}, "performance": {}, "stability": {"protocol": null, "t80_h": null}, "claims": [{"id": "10.1002/adfm.77486#1", "text": "Inverted PSCs are promising due to excellent operational stability, simplified fabrication, and tandem compatibility.", "anchor": "Inverted perovskite solar cells (PSCs) have emerged as a highly promising photovoltaic architecture due to their excellent operational stability, simplified fabrication, and compatibility with tandem", "evidence_type": "inference"}, {"id": "10.1002/adfm.77486#2", "text": "The buried interface between hole transport layer and perovskite absorber is recognized as a critical underexplored factor controlling efficiency and long-term stability.", "anchor": "the buried interface between hole transport layer and perovskite absorber has recently been recognized as a critical yet underexplored factor controlling device efficiency and long‐term", "evidence_type": "inference"}, {"id": "10.1002/adfm.77486#3", "text": "The review examines defect formation, energy-level alignment, strain accumulation, and crystallization dynamics at buried interfaces in inverted PSCs.", "anchor": "We first analyze defect formation, energy‐level alignment, strain accumulation and crystallization dynamics at the buried interface, followed by advanced characterization approaches that enable direct probing", "evidence_type": "inference"}], "reporting_flags": {"states_certification": false, "states_area": false, "states_stabilised": false, "isos_labelled": false, "states_t80": false}, "extractor": {"model": "opencode-go/qwen3.8-flash", "basis": "abstract"}}
{"work_key": "10.1002/aenm.71312", "doi": "10.1002/aenm.71312", "title": "Redox‐Buffering PEAI‐CeO x Passivation Suppresses Thermo‐Mechanical Degradation in Perovskite Solar Cells Under Rapid Thermal Cycling", "venue": "Advanced Energy Materials", "axis": "defects", "lens": "experimental", "text_basis": "abstract", "device": {"architecture": "n-i-p", "absorber": "perovskite"}, "performance": {"pce_champion": {"value": 25.3, "unit": "%", "anchor": "Optimized PC‐treated devices achieved a champion efficiency of 25.3% and exhibited enhanced operational stabilities under continuous 1 SUN light soaking and 85°C/85% RH damp heat", "anchor_truncated": true}}, "stability": {"protocol": null, "t80_h": null}, "claims": [{"id": "10.1002/aenm.71312#1", "text": "A dual-function interfacial passivation combines CeOx nanoparticles with PEAI as a hybrid surface treatment for PTAA-based n-i-p PSCs.", "anchor": "This study presents a dual‐function interfacial passivation strategy that combines nanoparticle cerium oxide (CeO x ) with phenylethylammonium iodide (PEAI) to form a hybrid surface", "evidence_type": "measurement"}, {"id": "10.1002/aenm.71312#2", "text": "Under simulated thermal shock cycling between 80°C and -80°C at 16°C/min, PC-treated devices retained 95% of initial efficiency after 100 cycles.", "anchor": "Under realistically simulated TS conditions of cycling temperature between 80°C and −80°C and 16°C/min ramp rate transition, PC‐treated devices retained 95% of initial efficiency after", "evidence_type": "measurement"}], "reporting_flags": {"states_certification": false, "states_area": false, "states_stabilised": false, "isos_labelled": false, "states_t80": false}, "extractor": {"model": "opencode-go/qwen3.8-flash", "basis": "abstract"}}
{"work_key": "10.1002/adfm.77137", "doi": "10.1002/adfm.77137", "title": "Crosslinking‐Induced Chelation and Stress Compression for High‐Efficiency All‐Inorganic CsPbBr 3 Perovskite Solar Cells", "venue": "Advanced Functional Materials", "axis": "defects", "lens": "experimental", "text_basis": "abstract", "device": {"architecture": "unknown", "absorber": "CsPbBr3"}, "performance": {}, "stability": {"protocol": null, "t80_h": null}, "claims": [{"id": "10.1002/adfm.77137#1", "text": "A dual-molecule crosslinking strategy is proposed to enhance film quality and regulate internal stress simultaneously.", "anchor": "we propose a dual‐molecule crosslinking strategy to enhance film quality and regulate internal stress simultaneously", "evidence_type": "measurement"}, {"id": "10.1002/adfm.77137#2", "text": "A DOP-BTA crosslinked complex incorporated into the CsPbBr3 precursor forms multidentate chelation bonds with Pb2+ that passivate defects and relieve tensile stress.", "anchor": "The complex forms stable multidentate chelation bonds with Pb 2+ ions, which could effectively passivate defect states and relieve residual tensile stress by inducing a", "evidence_type": "measurement"}, {"id": "10.1002/adfm.77137#3", "text": "Unencapsulated devices maintain outstanding performance even under elevated temperature and humidity conditions.", "anchor": "Even under elevated temperature and humidity conditions, the unencapsulated devices still maintain outstanding performance.", "evidence_type": "measurement"}], "reporting_flags": {"states_certification": false, "states_area": false, "states_stabilised": false, "isos_labelled": false, "states_t80": false}, "extractor": {"model": "opencode-go/qwen3.8-flash", "basis": "abstract"}}
{"work_key": "10.1002/solr.70425", "doi": "10.1002/solr.70425", "title": "Interface‐Driven Performance Enhancement in Perovskite Solar Cells Using Oxygen‐Tuned Cu‐Doped NiO x Hole Transport Layer", "venue": "Solar RRL", "axis": "interfaces", "lens": "experimental", "text_basis": "abstract", "device": {"architecture": "unknown", "absorber": "perovskite"}, "performance": {"pce_champion": {"value": 13.7, "unit": "%", "anchor": "PSC based on the optimum HTL significantly boosts the efficiency with the power conversion efficiency reaching to 13.7% while reducing hysteresis to 4.5% from 7.60%", "anchor_truncated": true}}, "stability": {"protocol": null, "t80_h": null}, "claims": [{"id": "10.1002/solr.70425#1", "text": "The HTL prepared at 20% PO2 showed the highest conductivity of 12.9 S/cm, while 10% PO2 gave the highest Ni3+ fraction of 0.76.", "anchor": "The HTL layer prepared at 20% PO 2 during the growth showed the highest conductivity with a value of 12.9 S/cm, while the 10% PO", "evidence_type": "measurement"}, {"id": "10.1002/solr.70425#2", "text": "Controlled oxygen partial pressure reduces defect density from 3.01e11 cm-3 at 10% PO2 to 1.71e11 cm-3 at 20% PO2 and doubles the charge extraction rate.", "anchor": "Controlled oxygen partial pressure in HTLs reduces defect density from a peak of 3.01 × 10 11 cm −3 at 10% PO 2 to 1.71", "evidence_type": "measurement"}, {"id": "10.1002/solr.70425#3", "text": "A minimal valence band offset of 0.13 eV for 20% PO2 favors efficient hole transfer between HTL and perovskite.", "anchor": "Energy band alignment of HTL with perovskite layer demonstrated a minimal valence band offset of 0.13 eV for 20% PO2, which favors the efficient hole", "evidence_type": "measurement"}], "reporting_flags": {"states_certification": false, "states_area": false, "states_stabilised": false, "isos_labelled": false, "states_t80": false}, "extractor": {"model": "opencode-go/qwen3.8-flash", "basis": "abstract"}}
