Repository: havidaqoma/auto-perov-review-public

# Automated perovskite photovoltaics literature review

A validator-gated pipeline that turns a scholarly-database query into a
review manuscript, at three cadences: **monthly**, **half-year**, and
**yearly**. This repository holds the code, the stored run artifacts, the
gate reports, and the rendered documents for every issue produced so far, so
that a third party can re-verify the results without re-running anything that
costs money.

The system's design claim is narrow and worth stating plainly: **a language
model writes prose and extracts values, and a deterministic script decides
whether that output is allowed to ship.** Every build runs 18 to 20 gates,
depending on cadence, and all of them compute over stored JSON. No gate consults a model, and the model that reviews an output is never
the model that produced it.

## What is here

| Cadence | Code | Issues shipped | Stored runs |
|---|---|---|---|
| Monthly | `scripts/stages/s*` | 2026-01 to 2026-08 | `runs/2026-0*` |
| Half-year | `scripts/stages/h1_*` | 2026-H1 | `runs/2026-H1` |
| Yearly | `yearly/scripts/stages/` | 2025 | `yearly/runs/` |

Measured contents of this tree:

- **16,437 corpus rows** across 11 stored runs, after normalisation and
  deduplication
- **2,658 claim cards**, each carrying the anchor span it was extracted from
- **21 gate reports**, of which **9 verdicts are not `pass`** and every one of
  them is explained in `verification/gate_verdicts.json`
- **46 rendered PDFs**, 721 pages total
- **336 unit tests** (254 at the root, 82 under `yearly/`)

The failing verdicts are deliberately left standing. A repository that shows
only clean gate reports teaches the reader nothing about what the gates
actually catch, and rewriting a shipped report to look tidy is the exact
behaviour the handbook forbids.

## Reproduce it

Three tiers, because they have genuinely different requirements. Only the
first one is free and fully deterministic, and it is the one that checks the
paper's actual claim.

### Tier 0: re-verify offline, no network, no model calls

```bash
pip install -r requirements.txt
python reproduce.py --tier 0
```

Ten checks: the environment matches the manifest, both config trees validate
against their schemas, both unit suites pass, the socket block is still in

## Abstracts are not redistributed

Publisher abstracts are not ours to republish, so `runs/*/private/` ships a
**sha256 digest per work** instead of the abstract text:
`ABSTRACTS_DIGEST_02_abstracts.json`.

This is enough to prove provenance. Tier 0's claim-card check confirms every
extracted value maps to a work in the published corpus. For quotation-level
verification, re-fetch the text yourself:

```bash
python tools/rehydrate_abstracts.py --all        # or --monthly, which is all the studies need
python scripts/verify_anchors.py 2026-08
```

The rehydrator rebuilds each abstract from the OpenAlex inverted index and
checks it against the shipped digest. A hash mismatch is reported, never
silently accepted: it usually means the publisher revised the abstract after
our harvest, which is a real finding about the corpus. The rehydrator then
exits 1 by design, after writing every abstract that did match. A fresh clone
on 2026-10-10 with `--monthly` accounted for all 9,213 digest rows: 8,468
verified, 237 changed since harvest, 80 with no OpenAlex id in the shipped
records, 130 with no abstract at harvest or now, and 298 that OpenAlex no
longer returned. The checks below still run on what was recovered.

The same applies to the model-only studies. Every model reply behind them is
stored under `runs/studies/*_raw/` (paper identifiers, model name and the raw
reply; no prompt, no abstract). After rehydration, these commands rescore the
studies from those replies without calling any model:

```bash
python papers/scripts/studies/ablation_gate.py --score
python papers/scripts/studies/baseline_scaled.py --from-cache
python papers/scripts/studies/baseline_scaled.py --harsh --from-cache
python papers/scripts/studies/gate_loss_analysis.py
git status --short runs/studies papers/studies   # expect no output
```

Expect a partial check, not a full rebuild. Some publishers revise an
abstract after harvest, and a revised abstract no longer matches its digest.
When any abstract is missing this way, each script compares only the values
whose abstracts came back exactly with the stored rows, writes nothing, and
prints `PARTIAL CHECK PASSED` (or `FAILED` with the first differing row).
In a fresh clone on 2026-10-10, 206 of the 3,126 non-empty abstracts the
studies read did not come back exactly, and the scripts checked 1,042 of 1,074, 2,127 of 2,191,
1,080 of 1,113 and 20 of 20 stored rows, all identical. With every abstract
recovered they rebuild the full outputs, which then match byte for byte.

`ablation_raw_tools_on/` holds an earlier run made with the model's tools
switched on. It is kept as evidence and no reported number uses it.

File: manuscript/2026-H1_v4/chemrxiv/manuscript.tex (part 1 of 4)
% Options for packages loaded elsewhere
\PassOptionsToPackage{unicode}{hyperref}
\PassOptionsToPackage{hyphens}{url}
\PassOptionsToPackage{dvipsnames,svgnames,x11names}{xcolor}
\documentclass[
  11pt,
]{article}
\usepackage{xcolor}
\usepackage[margin=2.4cm]{geometry}
\usepackage{amsmath,amssymb}
\setcounter{secnumdepth}{-\maxdimen} % remove section numbering
\usepackage{iftex}
\ifPDFTeX
  \usepackage[T1]{fontenc}
  \usepackage[utf8]{inputenc}
  \usepackage{textcomp} % provide euro and other symbols
\else % if luatex or xetex
  \usepackage{unicode-math} % this also loads fontspec
  \defaultfontfeatures{Scale=MatchLowercase}
  \defaultfontfeatures[\rmfamily]{Ligatures=TeX,Scale=1}
\fi
\usepackage{lmodern}
\ifPDFTeX\else
  % xetex/luatex font selection
\fi
% Use upquote if available, for straight quotes in verbatim environments
\IfFileExists{upquote.sty}{\usepackage{upquote}}{}
\IfFileExists{microtype.sty}{% use microtype if available
  \usepackage[]{microtype}
  \UseMicrotypeSet[protrusion]{basicmath} % disable protrusion for tt fonts
}{}
\usepackage{setspace}
\makeatletter
\@ifundefined{KOMAClassName}{% if non-KOMA class
  \IfFileExists{parskip.sty}{%
    \usepackage{parskip}
  }{% else
    \setlength{\parindent}{0pt}
    \setlength{\parskip}{6pt plus 2pt minus 1pt}}
}{% if KOMA class
  \KOMAoptions{parskip=half}}
\makeatother
\setlength{\emergencystretch}{3em} % prevent overfull lines
\providecommand{\tightlist}{%
  \setlength{\itemsep}{0pt}\setlength{\parskip}{0pt}}
% v3 header: single column, tight reference list, clickable links.
% Loaded via pandoc -H. Fixes for the six issues Havid found in the v2 PDF are
% mostly in the markdown generator; this file only carries LaTeX-side settings.
\usepackage{graphicx}
\usepackage{float}
\usepackage{caption}

% Notation typesetting. Havid asked for consistency of format (2026-09-08),
% so units and species are expressed with the packages the field uses rather
% than a hand-rolled $^2$ regex table.
%
% VERIFIED before adoption: both compile under tectonic, which auto-downloads
% mhchem.sty and chemgreek.sty from its bundle -- no manual TeX Live install.
% Verified at PDF span level too: \qty{1.3e-3}{\centi\meter\squared\per\volt
% \per\second} raises every exponent AND every minus, and \ce{[PbI4]^2-} puts
% the subscript 4 BELOW the baseline with the charge ABOVE it in one token.
% A regex table cannot script one token in two directions.
%
% mhchem version=4 pinned: version 3 changed the charge syntax, so an
% unpinned load would silently alter every ion in the paper.
\usepackage{siunitx}
\usepackage[version=4]{mhchem}

% Journal-style units: upright glyphs, thin space between value and unit,
% and a real minus in exponents. detect-weight keeps units upright inside a
% bold heading instead of inheriting the surrounding bold.
\sisetup{
  detect-all,
  detect-weight        = true,
  range-units          = single,
  % reciprocal, NOT symbol. With per-mode=symbol the electron mobility
  % rendered as "cm2/(V s)", which is typographically correct but is not the
  % convention this literature uses; every perovskite paper writes
  % "cm2 V-1 s-1" with reciprocal powers. Verified at span level: reciprocal
  % raises both the 2 and each minus sign.
  per-mode             = reciprocal,
  exponent-product     = \times,
  output-decimal-marker = {.},
  group-digits         = none
}

% Figure captions: LaTeX owns the "Figure N." label. The v2 PDF rendered
% "Figure 4: Figure 4." because the caption text ALSO began with "Figure 4.",
% written into the markdown by the generator. v3 passes a bare caption and lets
% LaTeX number it, so the label appears exactly once.
\captionsetup[figure]{labelfont=bf, labelsep=period, font=small,
                      justification=justified, singlelinecheck=false,
                      skip=6pt}

% Tighten the numbered reference list produced by pandoc's default
% CSLReferences environment.
\usepackage{etoolbox}
\AtBeginEnvironment{CSLReferences}{%
  \small
  \setlength{\parskip}{0pt}%
  \setlength{\itemsep}{0pt}%
  \setlength{\topsep}{2pt}%
}

% No section numbering from LaTeX: the generator already writes "1. Introduction",
% "2. The Certified Frontier ...", so LaTeX numbering would double it.
\setcounter{secnumdepth}{0}
\usepackage{bookmark}
\IfFileExists{xurl.sty}{\usepackage{xurl}}{} % add URL line breaks if available
\urlstyle{same}
% fallback for those not using the hyperref driver hyperxmp:
\makeatletter
\@ifundefined{xmpquote}{\newcommand{\xmpquote}[1]{#1}}{}
\makeatother
\hypersetup{
  colorlinks=true,
  linkcolor={[HTML]{1A4E8A}},
  filecolor={Maroon},
  citecolor={Blue},
  urlcolor={[HTML]{1A4E8A}},
  pdfcreator={LaTeX via pandoc}}

\author{}
\date{}

\begin{document}

\setstretch{1.05}
\begin{center}
{\LARGE\bfseries Perovskite Photovoltaics in January-June 2026: Defect passivation, interface and contact engineering\par}
\vspace{1.1em}
{\large Havid Aqoma\textsuperscript{1,2,3,4,*}\par}
\vspace{0.7em}
\begin{minipage}{\textwidth}\centering\small
\textsuperscript{1}School of Energy and Chemical Engineering, Xiamen University Malaysia, Selangor Darul Ehsan 43900, Malaysia\\[0.25em]
\textsuperscript{2}Kelip-kelip! Center of Excellence for Light Enabling Technologies, School of Energy and Chemical Engineering, Xiamen University Malaysia, Selangor Darul Ehsan 43900, Malaysia\\[0.25em]
\textsuperscript{3}Centre of Excellence for Green and Advanced Technologies in Efficient Separations (GATES), School of Energy and Chemical Engineering, Xiamen University Malaysia, Selangor Darul Ehsan 43900, Malaysia\\[0.25em]
\textsuperscript{4}Gulei Innovation Institute, Xiamen University, Zhangzhou 363200, China\\[0.55em]
*Corresponding author. Email: havidaqoma.khoiruddin@xmu.edu.my\\[2.0em]
September 11, 2026
\end{minipage}
\end{center}
\vspace{0.8em}

\subsection{Abstract}\label{abstract}

Evaluation of 3328 publications across 6 months, with 884 examined in
depth, reveals that reported efficiency records mask severe mechanistic
contradictions and pervasive validation deficits across the discipline.
Independent verification remained scarce: only 114 investigations
reported an accredited power conversion efficiency (PCE), with the
certified frontier reaching 34.85\% in monolithic tandems and 27.6\% in
single-junction cells. Rather than advancing across the observation
window, certified performance remained confined within a narrow
efficiency corridor where contradictory physical models yielded
indistinguishable macroscopic photovoltaic parameters. These certified
benchmarks were attained through competing interfacial and bulk defect
mitigation strategies. At top interfaces, reports diverged sharply on
whether non-radiative recombination suppression requires reconstructing
low-dimensional capping phases or whether such layers impose deleterious
carrier extraction bottlenecks. At buried contacts, self-assembled
monolayer (SAM) engineering alternated between static electrostatic
dipole alignment using polar co-adsorbents and mitigating dynamic
interfacial chemical redox reactions, while tandem subcell coupling
contested whether current matching demands laterally conductive
transparent conducting oxides or direct tin oxide recombination layers
across textured interfaces. Concurrently, formamidinium lead triiodide
phase stabilization conflicted between non-destructive contact-triggered
templating without interdiffusion and active cation exchange driven by
Ostwald ripening. Device scaling imposed an uncompromising area penalty,
with the maximum certified aperture reaching
\qty{655.2}{\centi\meter}\(^2\) at an efficiency of 26.8\%. This scaling
loss stems from conflicting precursor-solvent coordination kinetics
during blade and slot-die coating, where suppressing intermediate
solvent adducts conflicts with Lewis-base coordination required to
retard premature nucleation, compounded by drying non-uniformities,
localized sheet resistance penalties, and pinhole multiplication.
Operational durability evidence is severely deficient across the field:
only 39 publications reported stability lifetimes to the defined
retention threshold, with the longest reaching \qty{4100}{\hour}.
Evidence for long-term operational resilience remains thin, as operando
structural characterization demonstrates that bulky passivators designed
to relieve lattice strain induce localized lattice expansion and
mechanochemical fatigue under thermal stress, while buried SAM contacts
degrade through unresolved competition between field-driven lateral
aggregation into isolated clusters and out-of-plane molecular
desorption. Reporting practices reinforce this empirical deficit: only
39 studies implemented standardized International Summit on Organic
Photovoltaic Stability (ISOS) protocols. Abstract-level text extraction
confirms that while 52.1\% of publications stated an efficiency, only
8.5\% reported independent certification, showing that most claims rely
on uncertified dynamic sweeps without aperture masking verification,
spectral mismatch calibration, or steady-state maximum power point
tracking (MPPT). Mechanistic synthesis indicates that apparent
efficiency advances frequently reflect transient electrostatic screening
and interfacial dipole realignment rather than permanent electronic
defect remediation. Because diametrically opposed physical models
produce indistinguishable macroscopic parameters, standard
current-voltage characterization cannot separate interfacial
recombination velocity from bulk trap states. Resolving whether
operational degradation proceeds through interfacial redox, lateral
contact dewetting, or mobile point defect accumulation requires
operando, spatially resolved transient spectroscopy paired with
depth-resolved photoemission under simultaneous electrical bias,
continuous illumination, and elevated temperature, alongside
standardized ISOS aging on certified apertures.

\textbf{Keywords:} perovskite photovoltaics; buried interface; defect
passivation; wide-bandgap perovskite; tandem solar cells; operational
stability

\subsection{1. Introduction}\label{introduction}

Recent investigations into interfacial decay in metal halide perovskite
solar cells arrive at fundamentally contradictory conclusions regarding
the primary driver of non-radiative recombination and operational
degradation. While one body of literature attributes performance loss at
the buried contact to chemical redox reactions between migrating iodide
species and adjacent charge extraction layers, competing reports argue
that performance decay is governed entirely by field-driven accumulation
of mobile point defects that screen the built-in potential.
Disentangling these mechanisms requires operando, spatially resolved
transient optoelectronic spectroscopy combined with depth-profiled X-ray
photoemission under simultaneous electrical bias and continuous
illumination. This unresolved mechanistic conflict reflects a broader
transition across the discipline. The principal frontier of perovskite
photovoltaics has progressed beyond chasing isolated power conversion
efficiency (PCE) records on sub-\qty{0.1}{\centi\meter\squared}
laboratory apertures. Instead, the central challenges reside in
reproducible third-party verification, maintaining performance across
commercially relevant module areas, and ensuring operating lifetime
under continuous operational stress.

Across the six months from January to June 2026, 3328 indexed works met
the scope gate and 884 were read closely. This body of literature
reveals that closing the gap between small-area laboratory devices and
commercial modules requires resolving several interrelated physical
processes across the device stack. This review follows seven critical
mechanistic threads: trap states, passivation and ionic motion; contact
chemistry at the buried interface; A-site and halide composition
engineering; tandem architecture and current matching; degradation
mechanisms under operation; and large-area coating and the area penalty.
Defect chemistry cannot be isolated from ionic dynamics, as shallow
point defects migrate under operating electric fields, transforming into
deep carrier traps or accumulating at transport layers. Similarly,
contact chemistry at the buried interface dictates initial
crystallization kinetics, internal strain, and energetic alignment,
which dictate long-term resistance to ion migration and delamination.
Meanwhile, A-site and halide composition engineering directly governs
thermodynamic phase stability against segregation under light and
thermal stress, setting the operational boundary for tandem architecture
and current matching in monolithic multijunctions.

Translating these microscopic stabilization strategies to industrially
scalable dimensions exposes the area penalty incurred during large-area
coating, where meniscus drying kinetics, fluid dynamics, and substrate
thermal gradients induce spatial variations in film stoichiometry and
defect density. Under actual operating conditions, these initial
microstructural non-uniformities accelerate localized degradation
mechanisms under operation, precipitating failure through moisture
ingress, heat-induced halide redistribution, and electrode corrosion.
Evaluating these interconnected phenomena across a six-month window
provides a necessary diagnostic perspective: a single month captures
only isolated values and transient records, whereas six months reveal
whether reported performance metrics actually moved or stagnated. A
half-year view cannot resolve multi-thousand-hour degradation
trajectories or guarantee twenty-year service lifetimes, but it offers
sufficient temporal depth to distinguish genuine thermodynamic
stabilization from statistical noise and short-lived laboratory
anomalies.

\subsection{2. The Certified Frontier Across January-June
2026}\label{the-certified-frontier-across-january-june-2026}

A fundamental disagreement governs recent two-terminal (2T) tandem
reports concerning the origin of non-radiative voltage deficits: while
one investigation attributes performance limits to defective
hole-extraction dynamics at the buried self-assembled monolayer (SAM)
contact {[}\href{https://doi.org/10.1126/science.aef5355}{1}{]}, another
concludes that phase segregation and deep trap formation within the bulk
wide-bandgap perovskite dominate carrier recombination
{[}\href{https://doi.org/10.1038/s41467-026-73276-w}{2}{]}. Resolving
this conflict requires operando absolute photoluminescence quantum yield
(PLQY) imaging coupled with transient absorption spectroscopy under
external bias, which can isolate interfacial recombination velocity from
bulk quasi-Fermi level splitting collapse. These opposing mechanistic
attributions yielded certified power conversion efficiency (PCE) values
of 33.6\% for contact optimization
{[}\href{https://doi.org/10.1126/science.aef5355}{1}{]} and 32.95\% for
bulk defect mitigation
{[}\href{https://doi.org/10.1038/s41467-026-73276-w}{2}{]}. Across the
six-month period, independently certified 2T tandem efficiencies
occupied a narrow corridor spanning 31.93\%
{[}\href{https://doi.org/10.1016/j.esci.2026.100563}{3}{]} to 34.85\%
{[}\href{https://doi.org/10.1002/adom.202503341}{4}{]}, illustrating
that divergent physical hypotheses are routinely invoked to explain
marginal variations within the same narrow efficiency envelope.

Over the half year, the best certified PCE moved from 29.2\% in January
to 33.6\% in June, representing a change of 4.4 percentage points.
Rather than demonstrating an advancing technological frontier, this
six-point monthly sequence reflects the stochastic noise of manuscript
indexing schedules. The recorded progression of monthly certified peaks
from 29.2\% in January, to 32.46\% in February
{[}\href{https://doi.org/10.1021/acsenergylett.5c04127}{5}{]}, 31.93\%
in March {[}\href{https://doi.org/10.1016/j.esci.2026.100563}{3}{]},
32.81\% in April {[}\href{https://doi.org/10.1002/adma.73106}{6}{]},
33.5\% in May
{[}\href{https://doi.org/10.1038/s41467-026-72794-x}{7}{]}, and 33.6\%
in June {[}\href{https://doi.org/10.1126/science.aef5355}{1}{]} failed
to establish a newly discovered physical regime. The highest
independently certified efficiency of the entire half year, 34.85\%
{[}\href{https://doi.org/10.1002/adom.202503341}{4}{]}, appeared in
March and exceeded every certified value reported in May and June.
Consequently, the certified ceiling did not move outward, but repeated
within established statistical bounds. Every leading certified result
across this period was achieved on multi-junction devices, specifically
2T tandems, rather than single-junction absorbers. The verified boundary
therefore reflects subcell current matching, optical coupling, and
recombination-junction losses rather than fundamental breakthroughs in
single-junction materials science.

A persistent gap separates uncertified claims from verified physical
metrics: only 114 of 872 closely read papers reported an independently
certified efficiency. In January, 15 papers reported certified values
out of 475 indexed works, with the top self-reported efficiency of
31.85\% standing near the certified 29.2\%. In February, 17 papers
reported certified values out of 499 indexed works, where self-reported
metrics reached 32.73\% alongside an independently certified 32.46\%
{[}\href{https://doi.org/10.1021/acsenergylett.5c04127}{5}{]}. March
included 14 certified papers among 559 indexed works, recording a best
self-reported 32.43\% against a certified 31.93\%
{[}\href{https://doi.org/10.1016/j.esci.2026.100563}{3}{]}. In the
second quarter, uncertified self-reported claims detached completely
from verified performance, escalating to 41.6\% in April across 589
indexed works (21 reporting certified values) and 44.36\% in May across
583 indexed works (29 reporting certified values). By contrast,
independently certified 2T tandem efficiencies converged into a narrow
band, supported by shared interface passivation and additive treatments:
April yielded certified values of 32.81\%
{[}\href{https://doi.org/10.1002/adma.73106}{6}{]} and 32.45\%
{[}\href{https://doi.org/10.1038/s41467-026-72160-x}{8}{]}, while May
produced a dense cluster with 33.5\%
{[}\href{https://doi.org/10.1038/s41467-026-72794-x}{7}{]}, 33.48\%
{[}\href{https://doi.org/10.1126/sciadv.aec4431}{9}{]}, 33.37\%
{[}\href{https://doi.org/10.1002/aenm.71107}{10}{]}, 33.04\%
{[}\href{https://doi.org/10.1038/s41467-026-73656-2}{11}{]}, and 32.1\%
{[}\href{https://doi.org/10.1002/anie.5162616}{12}{]}. June recorded 14
certified reports among 623 indexed works, where self-reported metrics
of 33.59\% fell slightly below certified results at 33.6\%
{[}\href{https://doi.org/10.1126/science.aef5355}{1}{]} and 32.95\%
{[}\href{https://doi.org/10.1038/s41467-026-73276-w}{2}{]}. Independent
certifications clustered tightly across these studies
{[}\href{https://doi.org/10.1038/s41467-026-72794-x}{7},\href{https://doi.org/10.1126/sciadv.aec4431}{9},\href{https://doi.org/10.1002/aenm.71107}{10},\href{https://doi.org/10.1038/s41467-026-73656-2}{11},\href{https://doi.org/10.1002/anie.5162616}{12}{]},
confirming that uncertified claims above 40\% arise from spectral
mismatch errors or omitted aperture masking rather than verified
material mechanisms.

The concentration of high efficiencies in small-area cells exposes the
physical barrier of module scaling, where geometric parasitic losses
depress performance. Across the half year, the share of closely read
papers expanded from January (12.6\%), February (15.0\%), and March
(16.7\%) through April (18.8\%), May (17.7\%), and June (19.2\%),
reflecting increased publication activity around scalable manufacturing.
However, active area expansion introduces severe lateral sheet
resistance in transparent conductive oxide (transparent conducting oxide
(TCO)) electrodes, subcell interconnect dead zones, and non-uniform film
drying, which systematically degrade the fill factor (FF). At
\qty{100}{\centi\meter\squared}, certified module efficiencies were
limited to 26.59\%
{[}\href{https://doi.org/10.1126/sciadv.aec3238}{13}{]} and 24.7\%
{[}\href{https://doi.org/10.1038/s41467-026-69685-6}{14}{]}, where
localized series resistance and laser-scribed interconnect defects
constrain power extraction
{[}\href{https://doi.org/10.1126/sciadv.aec3238}{13},\href{https://doi.org/10.1038/s41467-026-69685-6}{14}{]}.
At larger areas, efficiency diminished further to 27.12\% across
\qty{655.2}{\centi\meter\squared}
{[}\href{https://doi.org/10.1002/adma.73855}{15}{]}, 26.62\% across
\qty{651}{\centi\meter\squared}
{[}\href{https://doi.org/10.1002/aenm.71111}{16}{]}, and 23.3\% across
\qty{694.5}{\centi\meter\squared}
{[}\href{https://doi.org/10.1002/solr.70353}{17}{]}. At the extreme of
reporting, a \qty{900}{\centi\meter\squared} device was presented
without a certified efficiency
{[}\href{https://doi.org/10.1002/adfm.202532205}{18}{]}. These
multi-junction and module data demonstrate that verified small-cell
records above 33\% fail to translate directly into scalable technology,
where macroscopic transport resistance and deposition non-uniformities
supersede nanometer-scale interface engineering.

\subsection{3. Trap States, Passivation and Ionic
Motion}\label{trap-states-passivation-and-ionic-motion}

Recent investigations into trap passivation and ionic transport diverge
sharply regarding the structural configuration required to deactivate
surface defects without impeding charge collection. One faction asserts
that capping the three-dimensional (3D) perovskite absorber with
low-dimensional phases is essential to eliminate residual reagents and
suppress non-radiative recombination. Vapor-mediated dimensional
reconstruction using triethylamine-pentafluorophenol (TEA-PFP) to react
with excess lead iodide (\ce{PbI2}) forms a one-dimensional (1D) TEAPbI3
interfacial phase, yielding a certified power conversion efficiency
(PCE) of 26.15\% (champion 26.71\% on \qty{1}{\centi\meter\squared}) and
a fill factor (FF) of 89.13\%
{[}\href{https://doi.org/10.1038/s41467-026-72790-1}{19}{]}. In situ
generation of a guanidinium derivative similarly templates a
two-dimensional/three-dimensional (2D/3D) heterostructure, giving a
certified PCE of 26.2\% (champion 26.49\%) with 95\% retention after
\qty{1000}{\hour} of maximum power point tracking (MPPT)
{[}\href{https://doi.org/10.1002/anie.8890696}{20}{]}. Conversely,
competing reports argue that low-dimensional capping phases introduce
anisotropic transport barriers, carrier accumulation, and phase
instability under operational bias. They demonstrate instead that non-2D
organic co-crystal layers passivate defects via reinforced
hydrogen-bonding networks and enhanced electron mobility, achieving a
champion PCE of 26.35\% with a T80 lifetime of \qty{1392}{\hour} and
88\% efficiency retention after \qty{2040}{\hour} at approximately 50\%
relative humidity
{[}\href{https://doi.org/10.1002/adma.202519138}{21}{]}. This rejection
of low-dimensional capping is corroborated by stereoelectronic ligand
engineering: pyridine or pyrimidine rings forming dual lead-nitrogen
(Pb-N) coordination and Pb-I-pi interactions drive planar ligand
alignment, producing atomic-scale defect mitigation with sub-nanometre
charge transfer and a certified PCE of 27.41\% (stabilised at 26.85\%)
without dimensional reconstruction
{[}\href{https://doi.org/10.1038/s41586-026-10626-0}{22}{]}. Settling
this dispute requires operando bias-dependent, depth-resolved
grazing-incidence wide-angle X-ray scattering paired with local
transient absorption microscopy under continuous thermal stress to
establish whether 1D and 2D phases degrade into resistive barriers under
operational electric fields or preserve a stable passivation contact.

Chemical passivation strategies have targeted undercoordinated metal
cations, halide vacancies, and antisite defects through coordinated
Lewis base and acid interactions. Carboxyl-group chelation of
undercoordinated lead (\ce{Pb^2+}) by dipicolinic acid (DPA) passivates
surface and bulk traps in \qty{1.68}{\electronvolt} wide-bandgap (WBG)
cells, reaching 22.91\% PCE and a champion 31.66\% in two-terminal (2T)
perovskite/silicon tandems
{[}\href{https://doi.org/10.1002/aenm.70902}{23}{]}. Lewis acid-base
coordination using 3-hydroxyflavone coordinates \ce{Pb^2+} and increases
the ion-migration barrier, though its champion PCE of 26.6\% was
measured on an uncertified, small area of
\qty{0.09}{\centi\meter\squared}
{[}\href{https://doi.org/10.1002/smll.73673}{24}{]}. Adding
meta-fluoro-phenylethylammonium iodide (m-F-PEAI) to ethyl acetate
antisolvent employs the fluorine atom as a Lewis base toward \ce{Pb^2+}
while establishing directed hydrogen bonds with formamidinium iodide
(FAI) to retard crystallization, achieving 26.41\% champion PCE
{[}\href{https://doi.org/10.1021/acsaem.6c00562}{25}{]}. Redox-active
dabrafenib (DRFN) coordinates multiple \ce{Pb^2+} centers via its
sulfonyl group and heterocyclic nitrogen, achieving peak PCEs of 25.28\%
in n-i-p and 26.62\% in p-i-n devices
{[}\href{https://doi.org/10.1002/adfm.76623}{26}{]}. Molecular dipole
passivators 2-amino-4,6-dichlorotriazine and 1-adamantanecarbonyl
chloride hydrochloride (ACHCl) combine Lewis-base coordination with
chloride filling of iodine vacancies (VI), correcting PbI6 octahedral
distortion and reducing recombination to reach champion PCEs of 26.58\%
and 26.12\%, respectively
{[}\href{https://doi.org/10.1021/acsmaterialslett.5c01678}{27},\href{https://doi.org/10.1007/s40820-026-02150-7}{28}{]}.
Multi-defect healing additives pairing pentafluorophenol (PFP) with
1,4-dicyanobenzene (DCB) target VI, lead vacancies (VPb), and
lead-on-iodine (PbI) antisites, retaining 95\% efficiency after
\qty{1300}{\hour} at 65 °C and 94\% after \qty{1000}{\hour} of 1-sun
MPPT (champion PCE 26.47\%)
{[}\href{https://doi.org/10.1002/smll.73436}{29}{]}. Complementary
bimolecular passivation with 1,4-phenylenediammonium diiodide (PDADI)
and 11-mercaptoundecanoic acid (MUA) reduces trap density from 3.00 x
10\^{}15 to 1.65 x 10\textsuperscript{\qty{15}{\centi\meter}}-3
(champion PCE 26.15\%)
{[}\href{https://doi.org/10.1002/adfm.202532110}{30}{]}, while
quantitative inkjet printing of PDADI alone yields 26.1\% PCE
{[}\href{https://doi.org/10.1002/smll.73886}{31}{]}. In the bulk,
precursor dicyandiamide improves vacancy formation energies and
crystallinity, producing a monolithic perovskite/silicon tandem champion
PCE of 32.03\% with an open-circuit voltage (Voc) of \qty{1.95}{\volt}
{[}\href{https://doi.org/10.1021/acsami.6c01711}{32}{]}. Chiral
configurations show that stereochemical orientation controls defect
thermodynamics: (R)-(+)-alpha-phenylethylamine (R-Pye) exhibits higher
binding energy (9.45 versus \qty{7.33}{\electronvolt}) and increased VI
formation energy (4.56 versus \qty{2.46}{\electronvolt}) than
(S)-(-)-alpha-phenylethylamine (S-Pye), reaching 26.13\% champion PCE
{[}\href{https://doi.org/10.1002/aenm.71222}{33}{]}. To prevent ammonium
deprotonation, sterically protected cations like
N,N-dimethylcyclohexylammonium iodide (DMCHAI) inhibit side reactions
with formamidinium (FA+), maintaining over 86\% efficiency after
\qty{550}{\hour} at 85 °C (champion PCE 26.06\%)
{[}\href{https://doi.org/10.1021/acsami.6c04956}{34}{]}, matching steric
and electronic tuning in trimetazidine (TMZ) that achieves 26.07\% PCE
with over 90\% retention after \qty{1400}{\hour}
{[}\href{https://doi.org/10.1002/adfm.75743}{35}{]}. Latent passivator
3-trifluoromethylphenylboronic acid pinacol ester (3-CF3-PhBpin)
hydrolyzes in situ into 3-CF3-PhB(OH)2 to passivate crystallization
defects, achieving 26.25\% in rigid and 24.80\% in flexible n-i-p cells
{[}\href{https://doi.org/10.1002/adfm.75370}{36}{]}. Machine-learning
frameworks integrating domain-knowledge large language models with
Bayesian optimization have independently proposed untested
four-component recipes (3MTPAI, PDAI2, EDAI2, and PipDI) reaching 26.0\%
champion PCE {[}\href{https://doi.org/10.48550/arxiv.2602.04914}{37}{]}.

Over the six-month period, investigation of ion migration and halide
segregation revealed an incompatibility between static immobilization
and dynamic strain dissipation. Static strategies pin mobile ions
through spatial confinement or covalent polymerization. Molecular
confinement domains suppress halide segregation by constraining FA+
motion, enabling single-junction efficiencies of 24.21\%
(\qty{1.68}{\electronvolt}) and 21.20\% (\qty{1.78}{\electronvolt}) and
a 33.59\% champion 2T tandem PCE
{[}\href{https://doi.org/10.1002/adma.73713}{38}{]}. Incorporating
phenylethylguanidinium (PEGA+) salts suppresses cation drift in
\qty{1.55}{\electronvolt} perovskites, exceeding 26.2\% PCE with over
96\% retention after \qty{1100}{\hour} and 89\% after \qty{800}{\hour}
at 85 °C {[}\href{https://doi.org/10.1021/acsenergylett.6c00737}{39}{]}.
In situ polymerization of vinylphosphonic acid outclasses small-molecule
organoammoniums, retaining over 90\% PCE after \qty{1600}{\hour} of
1-sun MPPT (certified 26.24\%, champion 26.54\%)
{[}\href{https://doi.org/10.1002/adma.202522825}{40}{]}. In situ
polymerization of sodium thioctate (TANA) combined with sodium
interstitial doping regulates crystallization and suppresses ion
migration, retaining 92.3\% efficiency after \qty{1000}{\hour} under
International Summit on Organic Photovoltaic Stability (ISOS) ISOS-L-2I
conditions (certified 26.75\%, champion 26.9\% on a
\qty{10.24}{\centi\meter\squared} module)
{[}\href{https://doi.org/10.1002/anie.202525815}{41}{]}.
Self-polymerizable fluorinated additives (PFPA) achieve a champion PCE
of 26.01\% on a \qty{14}{\centi\meter\squared} area, retaining 90.0\%
efficiency after \qty{840}{\hour} at 85 °C in nitrogen and 95.1\% after
\qty{1000}{\hour} of MPPT
{[}\href{https://doi.org/10.1021/acsenergylett.5c03901}{42}{]}.
Room-temperature condensation between amino and acyl chloride groups
establishes a dual-anchor polymeric interlayer, preserving 85\%
efficiency after \qty{2300}{\hour} of MPPT and \qty{1680}{\hour} at 65
°C (champion PCE 26.12\%)
{[}\href{https://doi.org/10.1002/anie.7579788}{43}{]}. At the transport
interface, bisphosphonate interlayers (2OBCz) between the perovskite and
hole transport layer (hole-transport layer (HTL)) inhibit ion migration,
retaining 90.7\% efficiency after \qty{1000}{\hour} under ISOS-D-2
conditions compared to monophosphonates (LBCz) (champion PCE 26.02\%)
{[}\href{https://doi.org/10.1002/adfm.75412}{44}{]}. In narrow-bandgap
tin-lead (Sn-Pb) cells, formamidine bisulfate (FBH) dipole management
reverses top-surface grain-boundary states to induce downward band
bending, preserving over 80\% efficiency after \qty{400}{\hour} at 85 °C
and 90\% after \qty{1872}{\hour} in a glovebox (champion PCE 23.25\%,
tandem 29.67\%) {[}\href{https://doi.org/10.1002/adma.72755}{45}{]}.

In direct conflict with the static immobilization premise, evidence
indicates that rigid polymer networks suffer fatigue and microcracking
under thermal cycling, opening pathways for ion accumulation. Dynamic
networks resolve this failure mode: mechanochemically reinforced
dual-dynamic covalent seeding (DDS) via orthogonal Diels-Alder and
oxime-carbamate reactions constructs an interpenetrating covalent mesh
at grain boundaries that heals under strain while passivating defects
and blocking ion and moisture ingress (certified PCE 26.69\%, champion
26.95\%, ISOS-L-2I) {[}\href{https://doi.org/10.1002/adma.72823}{46}{]}.
Integrating photoswitchable isomers at grain boundaries suppresses
lattice bond rupture and defect accumulation during cyclic illumination
and thermal fluctuation, retaining over 95\% of initial efficiency after
2,\qty{000}{\hour} of UV-containing light cycling at 65 °C and 500
thermal cycles between -40 °C and 85 °C (certified PCE 26.9\%, champion
27.2\%) {[}\href{https://doi.org/10.1038/s41560-026-01993-z}{47}{]}.
Dynamic methyl viologen (MV) interlayers similarly maintain 90\%
efficiency after 1,\qty{000}{\hour} of AM 1.5G MPPT (champion PCE
26.44\%, Voc \qty{1.167}{\volt}, FF 85\%)
{[}\href{https://doi.org/10.1002/adfm.202530317}{48}{]}. Systematic
temperature-dependent transient ion drift measurements across sustained
thermal cycles are necessary to determine whether dynamic covalent
networks surpass rigid polymers in preventing long-term mobile ion
accumulation.

Surface passivation and ionic stabilization depend heavily on energetic
alignment across selective contacts. In inverted p-i-n devices,
modulating intermolecular N-H\ldots N hydrogen bonding between two
passivators tunes energy-level offsets, yielding a 24.04\% wide-bandgap
single-junction PCE and a certified monolithic 2T tandem PCE of 33.48\%
(champion 33.63\% on \qty{1}{\centi\meter\squared})
{[}\href{https://doi.org/10.1126/sciadv.aec4431}{9}{]}. Self-assembled
monolayers (SAMs) on nickel oxide (\ce{NiO_x}) suffer from phase
aggregation and incomplete coverage. Co-adsorbing N-indoleacetic acid
with {[}4-(3,6-dimethyl-9H-carbazol-9-yl)butyl{]}phosphonic acid
(Ph-4PACz) forms phase-homogeneous binary monolayers via pi-pi stacking
and hydrogen bonding, achieving 26.95\% PCE (certified 26.57\%) on
\qty{0.0717}{\centi\meter\squared} and 25.61\% on
\qty{1}{\centi\meter\squared}
{[}\href{https://doi.org/10.1038/s41467-026-71301-6}{49}{]}. Blending
4PABCz with Me-4PACz forms a Co-SAM that enhances coverage on
\ce{NiO_x}, passivating bottom defects and suppressing non-radiative
recombination (champion PCE 26.33\%)
{[}\href{https://doi.org/10.1002/eem2.70443}{50}{]}. Positional
isomerism provides structural control: selective chlorine placement on
the peripheral phenyl ring of Ph-4PACz (ortho-, meta-, and
para-chlorinated isomers) enables lattice-matched dual-site passivation
(certified PCE 26.13\%, champion 26.58\%)
{[}\href{https://doi.org/10.1002/adma.202523249}{51}{]}.
Indolocarbazole-based SAMs (M3PAICz-1) demonstrate versatility across
bandgaps, delivering 26.12\% PCE in \qty{1.55}{\electronvolt} cells and
22.19\% in \qty{1.68}{\electronvolt} wide-bandgap devices
{[}\href{https://doi.org/10.1002/smll.202512942}{52}{]}, while tripodal
phosphonic acids anchor multidentately with face-on pi-stacking and
segregate to grain boundaries to passivate undercoordinated \ce{Pb^2+}
(certified PCE 26.35\%)
{[}\href{https://doi.org/10.1002/aenm.70806}{53}{]}. The underlying
metal-oxide contact can also be chemically stabilized: bromoacetamide
(BAA) undergoes in situ dissociative adsorption on sputtered \ce{NiO_x},
where bromide ions coordinate surface nickel to stabilize \ce{Ni^3+} and
suppress disorder (certified PCE 26.07\%, champion 26.31\%)
{[}\href{https://doi.org/10.1002/adma.73382}{54}{]}.

At the electron-selective contact, isomer-free multi-adduct fullerene
derivatives \ce{C60}(NHR)4O (TATPC) blended into
{[}\href{https://doi.org/10.1002/adma.73106}{6}{]}-phenyl-C61-butyric
acid methyl ester (PCBM) raise the lowest unoccupied molecular orbital
(LUMO) level, strengthening interfacial interactions to reach 26.66\%
champion PCE on a \qty{1.04}{\centi\meter\squared} aperture
{[}\href{https://doi.org/10.1002/anie.4500167}{55}{]}. Fused-ring
electron acceptor (FREA) additives similarly passivate defects and
accelerate electron extraction, yielding a certified PCE of 26.35\%
(champion 26.66\%) with under 8\% degradation after \qty{2150}{\hour}
under continuous illumination
{[}\href{https://doi.org/10.1021/jacs.5c16976}{56}{]}. In tandem
subcells, differential coordination using 1,10-phenanthroline
coordinates \ce{Sn^2+} more strongly than \ce{Pb^2+}, synchronizing
crystallization to deliver a Sn-Pb single-junction Voc of
\qty{0.887}{\volt}, an FF of 81.27\%, and a PCE of 23.63\% (tandem
champion 29.08\%) {[}\href{https://doi.org/10.1002/eem2.70453}{57}{]}.
Dual-molecule precursor additives (AGS and AHC) similarly coordinate
Sn-Pb crystallization, achieving 23.44\% single-junction efficiency and
a certified tandem PCE of 28.57\% (champion 29.36\%)
{[}\href{https://doi.org/10.1002/adma.73038}{58}{]}, while halide-cation
interactions tuned via chlorine and fluorine salts yield wide-bandgap
subcells of 20.5\% and 20.3\% PCE, retaining 87\% tandem efficiency
after \qty{700}{\hour} of MPPT (tandem champion 29.3\%)
{[}\href{https://doi.org/10.1002/adma.202522668}{59}{]}. Interface
passivation extends to the silicon bottom cell; dark annealing of n-type
tunnel oxide passivated contact (n-TOPCon) silicon cells at 300 °C
reduces defect-assisted recombination, raising subcell efficiency from
18.92\% to 20.23\% in four-terminal tandems with a 26.75\% champion PCE
{[}\href{https://doi.org/10.1002/ente.70501}{60}{]}. In comparison,
idealized one-dimensional numerical simulations (SCAPS-1D) for AgCdF3
absorbers with transition-metal dichalcogenide transport layers
demonstrate that reducing bulk defect density to
\qty{1e13}{\per\centi\meter\cubed} at \qty{0.4}{\micro\meter} thickness
defines an efficiency benchmark of 31.92\%
{[}\href{https://doi.org/10.1002/ente.70553}{61}{]}.

\begin{figure}[htbp]
\centering
\includegraphics[width=0.95\textwidth]{fig/F3_effort_map.pdf}
\caption{Where the month's mechanistic effort was directed. Depth-tier papers by mechanism axis, stacked by device family.}
\end{figure}

\subsection{4. Contact Chemistry at the Buried
Interface}\label{contact-chemistry-at-the-buried-interface}

A fundamental contradiction defines recent investigations into carrier
transfer across self-assembled monolayer (SAM) contacts at the buried
interface of perovskite solar cells (PSCs). On one side, prevailing
models treat hole extraction as a static electrostatic problem governed
by ground-state vacuum work functions and interfacial dipole alignment
{[}\href{https://doi.org/10.1002/adfm.76291}{62},\href{https://doi.org/10.1002/adma.202523338}{63},\href{https://doi.org/10.1002/anie.8473744}{64}{]}.
In this framework, introducing polar co-adsorbents such as cyanoacetic
acid (CA) to raise the work function of
{[}4-(3,6-dimethyl-9H-carbazol-9-yl)butyl{]}phosphonic acid (Me-4PACz)
yields an uncertified champion power conversion efficiency (PCE) of
26.52\% {[}\href{https://doi.org/10.1002/adfm.76291}{62}{]}, while
assembling asymmetric Br-4PhCz monolayers with large dipole moments
produces an open-circuit voltage (\(V_\mathrm{oc}\)) of
\qty{1.36}{\volt} in \qty{1.77}{\electronvolt} wide-bandgap cells,
delivering a certified tandem PCE of 28.98\% (champion 29.35\%) on a
small \qty{0.05}{\centi\meter\squared} area
{[}\href{https://doi.org/10.1002/adma.202523338}{63}{]}. Similarly,
terminal group tuning alone is reported to suppress non-radiative
recombination to reach 95\% and 91\% of the Shockley-Queisser limit in
\qty{1.53}{\electronvolt} (uncertified champion PCE of 26.88\%) and
\qty{1.72}{\electronvolt} devices
{[}\href{https://doi.org/10.1002/anie.8473744}{64}{]}. Conversely,
direct operational interrogation reveals that charge transfer across
SAM-modified interfaces is dynamic and governed by a self-limiting
negative feedback loop
{[}\href{https://doi.org/10.1002/adfm.75295}{65}{]}. In this opposing
mechanism, photo-injected holes accumulating at the buried contact
establish a transient opposing electric field that induces rapid field
saturation over short characteristic times, triggering a sharp decay in
extraction efficacy regardless of favorable initial band offsets
{[}\href{https://doi.org/10.1002/adfm.75295}{65}{]}. These two positions
cannot be reconciled: if transient space-charge accumulation dominates
working conditions, static energy level optimization cannot prevent
extraction decline under continuous illumination. Resolving this
conflict requires operando, time-resolved Stark-shift spectroscopy or
bias-dependent transient electro-absorption measurements under
continuous illumination to determine whether static interfacial dipoles
persist or undergo severe electrostatic screening during steady-state
carrier flux.
