Repository: havidaqoma/auto-perov-review-public

# Automated perovskite photovoltaics literature review

A validator-gated pipeline that turns a scholarly-database query into a
review manuscript, at three cadences: **monthly**, **half-year**, and
**yearly**. This repository holds the code, the stored run artifacts, the
gate reports, and the rendered documents for every issue produced so far, so
that a third party can re-verify the results without re-running anything that
costs money.

The system's design claim is narrow and worth stating plainly: **a language
model writes prose and extracts values, and a deterministic script decides
whether that output is allowed to ship.** Every build runs 18 to 20 gates,

File: runs/2026-07_197abe83/draft_v2/sec7.md
The efficiency loss observed when expanding from small cells to large modules arises from coupled mechanisms: series resistance across interconnections and spatial non-uniformity within the absorber. Quantitative hyperspectral luminescence imaging on a 64 cm2 module demonstrates that resistive transport and interconnection losses dominate upscaling, with extrinsic integration losses matching intrinsic material losses in magnitude [@10.1002/solr.70375]. This partitioning defines monolithic layouts, where dead-zone scribing and transparent conductive oxide resistance depress the fill factor. Recent fabrications reflect these constraints across geometric scales. A small module reached 26.7% across 100 cm2 [@10.1126/science.aef1969]. Intermediate apertures yielded an uncertified champion efficiency of 27.8%, certified at 27.3%, across 625 cm2 [@10.1126/science.aed8175]. An efficiency of 27.12% was achieved across 655.2 cm2 [@10.1038/s41467-026-74018-8]. Broader footprints recorded 27.31% across 684.75 cm2 [@10.1002/adma.73807]. At 766 cm2, efficiency reached 27.31% [@10.1126/sciadv.aeg1456]. Performance fell to 26.53% across 818 cm2 [@10.1021/jacs.6c06932]. Mitigating this area penalty requires eliminating microscopic defects that compound extrinsic resistive drops.

Controlling crystallization kinetics during scalable deposition directly addresses intrinsic material heterogeneity. In ambient blade coating, moisture and uneven solvent evaporation destabilize wet precursor films prior to annealing. A surface-confined protection strategy using DPTA stabilizes pre-annealing crystallization for air-processed blade-coated methylammonium-free films, yielding small devices with 26.14% efficiency, certified at 25.75%, that retain 93.11% of initial efficiency after 1300 h under continuous 1 sun illumination at maximum power point [@10.1038/s41467-026-75053-1]. Translating this strategy to modules on a 100 × 100 mm2 substrate drops efficiency to an uncertified 22.72% [@10.1038/s41467-026-75053-1], confirming that surface capping alone cannot resolve drying gradients across decimetre scales. Precursor degradation during storage introduces further chemical defects; suppressing organic-cation deprotonation via anion-π interactions with 1,3,5-tris(trifluoromethyl)benzene yields small cells with 25.76% efficiency from precursors aged seven days in ambient conditions and 23.88% from three-month-aged solutions, against an uncertified champion efficiency of 26.07% [@10.1002/adfm.77211]. These precursor gains remain restricted to small-area n-i-p devices without module testing. Modulating drying through vapor-phase annealing establishes a uniform thermal-humidity field promoting bottom-up crystallization, but additive-free inverted devices reach only an uncertified champion efficiency of 22.15% on small cells [@10.1021/acsami.6c07418]. For narrow-bandgap tin-lead absorbers, where oxidation and rapid nucleation induce high trap densities, dual-additive coordination using FATU and GlyHCl produces films with over 800 nm grains and minimized trap density [@10.1002/aenm.71336]. This lifts single-junction blade-coated efficiency to 21.02% by raising open-circuit voltage from 0.797 to 0.850 V, supporting two-terminal tandems with 27.84% champion and 27.33% stabilised efficiency that retain more than 75% of initial efficiency after 680 h continuous MPP tracking [@10.1002/aenm.71336].

A second contributor to the area penalty is non-radiative recombination and extraction resistance at charge-transport interfaces. In inverted layouts, evaporated fullerene layers exhibit pinholes and thermal vulnerability over wide areas. Asymmetric lamellar templating using indol-3-ylethylammonium iodide spacer cations creates lateral electrostatic anisotropy that aligns the lamellar interphase at the perovskite/C60 junction, suppressing interfacial recombination while preserving electron extraction [@10.1002/adma.74316]. Although small cells reach a certified efficiency of 26.94% and retain >93% efficiency after 1000 h at 85 °C and 85% after 1800 h under continuous 1-sun MPP tracking, scaling to a 25 cm2 monolithic module yields a certified efficiency of 23.21% [@10.1002/adma.74316]. This certified decrease highlights that interface templating alone cannot overcome the fill factor losses inherent to monolithic module interconnection. Replacing fullerene contacts with the n-type nonfullerene conjugated polymer 2PB-T incorporating perylene bisimide units provides conformal coverage and thermal stability across extended substrates [@10.1126/science.aed8175]. Small-area devices retain more than 98.6% of initial PCE after 1752 h of continuous MPPT at 85 °C in air, while a 625-cm2 module achieves a certified efficiency of 27.3% (champion 27.8%) and maintains 96.9% of initial PCE after 5900 h of outdoor operation [@10.1126/science.aed8175]. This demonstrates that conjugated polymer contacts simultaneously curb interfacial recombination and resolve outdoor degradation across decimetre-scale apertures.

Addressing spatial losses at scale also depends on automated characterization and life-cycle economics. Automated SEM analysis through PerovSegNet segments lead iodide, perovskite, and defect domains with a mean Average Precision of 87.25%, exceeding baseline methods by 4.08% at 25.22% lower computational cost [@10.1038/s41524-026-02211-w]. High-throughput segmentation provides a route to screen crystallization defects prior to module scribing. Minimizing these losses governs economic viability; life-cycle assessments confirm that power conversion efficiency and degradation rates are the main drivers of energetic performance in inverted cells, where cradle-to-grave analysis yields an energy payback time of 0.53 years, an energy return on investment of 9.50, a levelized cost of electricity of 0.29 €/kWh, a carbon footprint of 0.20 kg CO2 eq./kWh, and a cumulative energy demand of 4.88 MJ/kWh at a production cost of 0.67 €/cm2 [@10.1016/j.jclepro.2026.148924]. At multi-terawatt scale, bottom-up cost modeling indicates that recycling perovskite glass can reduce recycling costs by up to $7 per square meter with scalability up to 4 TW, managing the 10 to 25 million tons of glass projected annually in Europe from 2035 to 2070 [@10.1007/s44498-026-00134-9].

File: runs/2026-07_197abe83/draft_v2/sec8.md
The current literature focuses disproportionately on single-junction optimization, even though certified single junctions have reached 33.1% while the best certified perovskite/silicon tandem this month reached 33.1%, demonstrating that the subcell that limits the tandem is not the one most papers are optimising. In tandem configurations, overall efficiency gains depend on the wide-bandgap top cell, which suffers from severe voltage deficits and phase instability. Although numerous chemical treatments claim to achieve halide homogenisation in wide-bandgap absorbers, evidence that this homogenisation suppresses phase segregation under real operating bias remains thin. Most evaluations rely on uncertified open-circuit photoluminescence or passive light soaking, ignoring how carrier extraction and electric fields drive iodide-bromide demixing into low-bandgap iodide clusters that pin the open-circuit voltage. Operando nanoscale photoluminescence spectroscopy coupled with depth-resolved Kelvin probe force microscopy under active current extraction at maximum power point conditions would determine whether halide mixing persists when carrier gradients and operational electric fields act simultaneously.

A second critical gap concerns buried-interface chemistry that survives thermal cycling rather than only improving initial efficiency. Interfacial modifiers such as self-assembled monolayers, phosphonic acids, and Lewis bases improve open-circuit voltage on unaged substrates, but these claims almost universally rest on small devices evaluated at room temperature. Under thermal cycling, mismatched thermal expansion coefficients between the perovskite absorber and rigid transport contacts induce severe biaxial lattice strain. Evidence conflicts on whether interfacial molecules relieve this stress or promote delamination through weak electrostatic bonding and thermal desorption. In situ grazing-incidence wide-angle X-ray scattering paired with operando transient photovoltage measurements during continuous temperature cycling would directly monitor dynamic lattice strain relaxation and interface recombination velocities, identifying chemical anchoring motifs that maintain electronic contact across thermal extremes.

Defect dynamics also remain poorly understood because ion-migration timescales are measured in the dark rather than under load. Current literature routinely extracts activation energies from dark impedance spectroscopy or capacitance-voltage sweeps. These dark measurements fail to capture the influence of photogenerated charge carriers on defect formation enthalpies and electrostatic screening. Under operating conditions, large photogenerated carrier densities screen internal electric fields, while chemical potential gradients accelerate mobile halide vacancy redistribution toward selective contacts. Measuring timescales in the dark obscures how mobile ions alter carrier recombination during active operation. Transient optoelectronic impedance spectroscopy and intensity-modulated photovoltage measurements collected under continuous illumination at the maximum power point would extract mobile ion drift velocities and interfacial accumulation rates under load, providing realistic kinetic parameters for operational transport.

A pronounced disconnect persists between small-area interfacial engineering and scalable module manufacturing. Passivation that lifts Voc on a 0.1 cm2 cell rarely survives slot-die coating at module area. Passivation recipes designed for rapid spin-coating and antisolvent quenching depend on non-equilibrium crystallization. In slot-die coating, slow drying kinetics and fluid-flow instabilities cause passivating molecules to aggregate into inhomogeneous clusters, leaving pinholes and unpassivated boundaries. The literature reflects a profound neglect of this transition: only 27 of 648 works addressed scale-up at all, and the largest reported aperture area was 818 cm2, which is two to three orders of magnitude below a commercial module. High-speed operando photoluminescence imaging combined with in situ grazing-incidence small-angle X-ray scattering during slot-die printing would correlate ink drying dynamics and ligand distribution with spatial open-circuit voltage maps across large areas, establishing scalable processing boundaries for defect passivation.

Operational durability assessments are further obscured by the absence of a shared degradation protocol that would make lifetime claims comparable. Published studies alternate between unencapsulated shelf-life tests, open-circuit illumination, and room-temperature tracking without environmental control. Out of 169 closely read papers, only 4 reported a T80 lifetime, and the longest was 9800 h, which is short against a 25 year module warranty. These unstandardized, unlabelled stability evaluations disguise whether failure stems from intrinsic lattice degradation, interfacial chemical reaction, or contact corrosion. Adopting standardized consensus aging protocols that combine continuous maximum power point tracking under illumination with simultaneous thermal cycling and reverse-bias stress, accompanied by operando electrical impedance tracking, would isolate contact degradation from bulk absorber decay and enable rigorous lifetime comparisons.

The literature would become substantially more useful if research shifted away from reporting incremental efficiency gains on minute spin-coated cells toward mechanistic endurance under operational conditions. Priority must be given to operando evaluation of wide-bandgap subcells under bias, thermally stable buried interfaces that withstand cyclical strain, scalable deposition diagnostics that preserve passivation over large areas, and standardized accelerated aging metrics. Establishing these practices will bridge the divide between laboratory cell performance and commercially viable photovoltaic modules.

File: runs/2026-07_197abe83/draft_v3/sec1.md
Perovskite single junctions are now certified above 27% power conversion efficiency (PCE) and perovskite/silicon tandems above 33%, so the field's open problems have moved from raw efficiency to whether a claimed efficiency is verifiable, whether it survives at module area, and whether it survives operation. High peak efficiencies on small-area cells increasingly diverge from the operational demands of modules, where non-radiative recombination losses at defect sites, interfacial delamination, and volatile species desorption dictate practical viability.

In July 2026, 648 indexed works met the scope gate and 181 were read closely. This review follows four mechanistic threads: buried-interface and contact chemistry, defect tolerance and ion migration, wide-bandgap absorbers for tandems, and operational stability, with scale-up as the constraint coupling them. Interfacial chemical interactions govern carrier extraction and charge accumulation, defect landscapes dictate electric-field-driven ion migration and halide segregation, and wide-bandgap absorbers remain vulnerable to photoinduced phase separation, with all these processes subject to the physical boundaries of scalable deposition.

The month's headline numbers are strong, the evidence behind them is unevenly reported, and this review separates the two. Critical evaluation distinguishes verifiable physical mechanisms from uncertified champion values, non-standardized aging procedures, and uncharacterized degradation modes.

File: runs/2026-07_197abe83/draft_v3/sec2.md
Only 22 of 169 closely read papers reported an independently certified power conversion efficiency (PCE), revealing that most literature relies on unverified laboratory metrics. Certified performance ceilings diverge across device architectures. For perovskite/silicon tandems, verified efficiency reached 33.1% in an inverted p-type-intrinsic-n-type (p-i-n) structure [@10.1126/sciadv.aei2945] alongside 32.13% in two-terminal (2T) devices [@10.1002/anie.1676645]. In all-perovskite 2T tandems, narrow-bandgap subcell limitations and non-radiative recombination constrained the certified ceiling to 29.57% [@10.1002/adma.74078], with lower certified tiers at 28.84% [@10.1126/sciadv.aeb8790] and 27.49% [@10.1126/sciadv.aef6600]. Single-junction p-i-n perovskite solar cells (PSCs) converged between 27.3% and 27.31% [@10.1002/adma.73807] [@10.1126/sciadv.aeg1456] [@10.1126/science.aed8175].

Device area exposes a fundamental evidentiary divide: a self-reported champion on a sub-0.1 cm2 cell and a certified value on a module represent distinct classes of physical evidence. Uncertified champion micro-cells suppress lateral series resistance and avoid macroscopic defects, allowing self-reported efficiencies to run ahead of certified limits. Conversely, large-area modules must overcome interconnect resistance, transparent conductor sheet resistance, and non-uniform film crystallization. Demonstrating scalable transport, certified p-i-n modules verified 27.31% across both 766 cm2 [@10.1126/sciadv.aeg1456] and 684.75 cm2 [@10.1002/adma.73807].

Beyond these verified benchmarks, uncertified claims overstate large-area performance. Uncertified reports claimed 27.12% on 655.2 cm2 [@10.1038/s41467-026-74018-8] and 26.53% on 818 cm2 [@10.1021/jacs.6c06932], while self-reported in-lab testing on a 625 cm2 module claimed 27.8% despite achieving an independent certification of only 27.3% [@10.1126/science.aed8175]. This discrepancy highlights how uncertified testing masks transient capacitive currents and aperture misalignment, confirming that unverified claims on sub-0.1 cm2 cells distort the true technological frontier.

File: runs/2026-07_197abe83/draft_v3/sec3.md
The buried interface between the hole-transport layer (HTL) and perovskite absorber dictates carrier extraction kinetics and mechanical reliability in inverted perovskite solar cells (PSCs) [@10.1002/adfm.77486]. Weak chemisorption and disordered self-assembled monolayer (SAM) packing on metal oxides encourage molecular desorption and interfacial delamination; removing loosely bound molecules increases the interfacial fracture energy from 0.94 to 4.82 J m-2 [@10.1021/acsmaterialslett.6c00479]. To prevent interfacial detachment, multidentate chelating architectures substitute weak monodentate anchoring [@10.1002/anie.8080769] [@10.1002/adma.73807] [@10.1002/smll.74999]. Tetraphosphonic acid iron(III) porphyrins establish tetradentate chelation to oxide substrates, yielding a certified power conversion efficiency (PCE) of 26.82% (27.06% champion) [@10.1002/anie.8080769]. Bisphosphonate head groups similarly reconstruct nickel oxide (NiOx) interfaces by coordinating undercoordinated lead (Pb2+) to achieve a certified 27.31% PCE [@10.1002/adma.73807], or reinforce anchoring via hydrogen bonding to retain over 90% of initial performance after 200 h of maximum power point tracking (MPPT) [@10.1002/smll.74999]. Tetraphosphorylated phthalocyanines lock interfacial packing to secure a certified 23.1% PCE (22.9% stabilised) on a 20.3 cm2 module with zero degradation across 61 days of outdoor testing under International Summit on Organic Photovoltaic Stability (ISOS) ISOS-O-1 protocols [@10.1126/sciadv.aee4175]. Beyond anchoring strength, self-aggregation via pi-pi stacking creates pinholes that expose bare transparent conductive oxides. Introducing noncoplanar geometry suppresses aggregation to achieve a certified 33.1% tandem PCE (33.3% champion; 23.7% single-junction) [@10.1126/sciadv.aei2945]. Alternatively, co-adsorbing Lindqvist polyoxometalates increases the SAM anchoring ratio from 29.93% to 53.98% while reducing the desorption rate from 30.7% to 5.6% during continuous MPPT [@10.26599/pom.2026.9140147]. Interfacial aggregation is also counteracted using ionic liquid lubricants that preserve 92.3% initial efficiency after 800 h at 85 °C under air mass 1.5 global (AM 1.5G) illumination [@10.1002/anie.7090517], proton-transfer complexes resisting 75 °C degradation for 1368 h [@10.1021/acsenergylett.6c01489], or thermally activated in situ polymerization networks that achieve an uncertified 26.87% PCE [@10.1002/anie.1018855].

At the absorber contact, asymmetric nucleation generates buried microvoids, tensile lattice strain, and deep defect states that induce non-radiative recombination [@10.1002/adfm.76848] [@10.1002/smll.74604]. Bidentate phenanthroline molecules chelate Pb2+ and facilitate dimethyl sulfoxide (DMSO) solvent evaporation to eliminate interfacial voids, delivering a 25.15% PCE, but this evidence is constrained to an uncertified 0.04 cm2 aperture area [@10.1002/smll.74604]. Supramolecular calixarenes mitigate defect propagation via host-guest interactions, yielding a certified 27.12% cell PCE alongside a certified 22.25% on a 655.2 cm2 module [@10.1038/s41467-026-74018-8]. Electrostatic alignment and defect passivation proceed concurrently through molecular dipoles: sulfonate-anchored dipotassium salts coordinate undercoordinated tin (Sn4+) sites on tin oxide (SnO2) electron-transport layers (ETLs) to passivate oxygen vacancies [@10.1002/adfm.77175], while fluorinated carbazole SAMs passivate halide vacancies, scaling to 1 cm2 with 25.06% PCE and 3.11% relative loss [@10.1002/adfm.76878]. Polycyclic aromatic SAMs with tailored electrostatic potentials (26.20% PCE) [@10.1002/anie.4031162], multifunctional modifiers (26.67% PCE) [@10.1002/aenm.71282], ternary phosphine bridges stabilizing formamidinium cations [@10.1002/adma.74416], and preburied two-dimensional (2D) perovskite inducers that invert tensile to compressive strain [@10.1002/adfm.76848] similarly regulate the heterojunction. Nevertheless, theoretical one-dimensional Solar Cell Capacitance Simulator (SCAPS-1D) simulations predict ideal efficiencies exceeding 30%, including 30.81% at 300 K [@10.1002/ente.70590] and 29.1% in HTL-free bilayer ETLs [@10.1016/j.hybadv.2026.100721], yet these drift-diffusion calculations omit the spatial heterogeneity of SAM desorption, localized pinholes, and void formation that dominate physical devices.

File: runs/2026-07_197abe83/draft_v3/sec4.md
Non-radiative recombination at carrier-selective contacts in perovskite solar cells (PSCs) is driven by undercoordinated lead(II) (Pb2+) cations, dangling bonds, and halide vacancies that require Lewis acid-base coordination [@10.1002/anie.1864800] [@10.1002/aenm.71305] [@10.1002/adma.73950] [@10.1002/adfm.77378] [@10.20517/energymater.2026.102]. At hole-transport layer (HTL) contacts, carbazole-based self-assembled monolayers (SAMs) coordinate Pb2+ to reach 26.85% power conversion efficiency (PCE) [@10.1002/anie.1864800], while carboxyl-sulfur molecules coordinate dangling bonds and free lead(II) iodide (PbI2) for an uncertified 26.7% PCE [@10.1002/adma.73950]. At electron-transport layer (ETL) contacts, 1-(4'-sulfophenyl)-3-carboxyl-5-pyrazolone sodium salt (SCP) yields a certified 26.84% PCE (champion 27.25%, stabilised 26.84%) with 90% retention after 1485 h of maximum power point tracking (MPPT) [@10.1002/aenm.71305]. Amphoteric ionic liquids passivate both acidic and basic sites for 26.13% champion PCE (20.06% PCE and 85.74% fill factor (FF) in 1.84 eV cells) [@10.1002/adfm.77378], while Pb-N coordination and vacancy filling preserves 88.67% efficiency after 1000 h MPPT at 65 °C (uncertified 25.06% PCE) [@10.20517/energymater.2026.102]. Passivating tin(IV) oxide (SnO2) oxygen vacancies with conjugated sorbate anions yields an uncertified 22.16% PCE (open-circuit voltage (Voc) 1.183 V, FF 84.30%) [@10.1007/s42114-026-01958-6]. Plasma surface engineering passivates laser scribes, securing a certified 23.5% PCE on a 65.05 cm2 module and 27.2% small-cell champion PCE (98.1% retained after 2000 h MPPT at 85 °C) [@10.1126/science.aeg1730].

Electric-field- and heat-induced migration of halides and A-site cations accelerates phase segregation, requiring chemical trapping and dimensional barriers [@10.1002/anie.2924886] [@10.1126/sciadv.aed6327] [@10.1002/adfm.77015] [@10.1002/ece2.70102]. Dual iodide-trapping molecules immobilize mobile halides at the HTL interface for 26.81% champion PCE and a T93 lifetime over 1140 h at 85 °C [@10.1002/anie.2924886], while acetylthiocholine chloride (ATC) coordinates Pb2+ and fills vacancies to suppress segregation, yielding 22.68% champion PCE on a 63.7 cm2 module [@10.1002/ece2.70102]. Two-dimensional/three-dimensional (2D/3D) heterojunctions formed by halide imidazolium cations block ion pathways, retaining 92% efficiency after 1200 h at 85 °C (26.33% champion PCE) [@10.1002/adfm.77015]. In situ two-dimensional (2D) capping via hydrogen bonds with formamidinium (FA+) retains 90% efficiency after 800 h at 85 °C in N2, yet evaluation on a 0.072 cm2 aperture (26.32% champion PCE) leaves scalability unproven [@10.1002/advs.76508]. Molten salt dissolution of 2D phases suppresses random nucleation and eliminates interfacial PbI2, boosting PCE from 23.43% to 25.73% [@10.1002/adfm.76974]. Unified ligand-dimensional designs halt cation migration, achieving certified 26.52% PCE (26.88% champion) on small cells and certified 17.75% PCE (20.25% uncertified) on 900 cm2 modules, retaining over 91% efficiency after 1000 h at 85 °C and 85% relative humidity (RH) [@10.1126/sciadv.aed6327].

Residual tensile strain accelerates defect nucleation and ion transport, coupling mechanical stress to electronic loss [@10.1002/adma.74033] [@10.1002/adfm.77373] [@10.1002/adma.74220] [@10.1038/s41467-026-75629-x] [@10.1002/aenm.71312]. Coordinating adjacent Pb2+ with dithiopyr relieves lattice strain and directs preferential (100) orientation, yielding certified 26.14% PCE (26.9% champion) and 21.28% on 30 × 30 cm2 modules [@10.1002/adma.74033]. Cross-linked 2-amino-3-hydroxybutanoic acid (AHBA) networks relax buried SnO2 interface strain and accelerate electron extraction to 3.5 ps for 26.32% champion PCE [@10.1002/adfm.77373]. Low-temperature liquid-assisted vibrational stress-relief (LTL-VSR) relieves macroscopic stress without additives, yielding 26.47% rigid and 24.64% flexible cell efficiencies, alongside 23.59% (16.8 cm2) and 20.55% (600 cm2) module efficiencies [@10.1038/s41467-026-75629-x]. Photoresponsive fullerene C60-azo generates compressive stress under ultraviolet (UV) light via trans-to-cis isomerization, retaining 92.7% performance after 488 h UV exposure with 26.6% champion PCE [@10.1002/adma.74220]. Finally, phenethylammonium iodide (PEAI) paired with cerium oxide (CeOx) provides redox-buffering passivation, retaining 95% efficiency after 100 thermal shock cycles between 80 °C and -80 °C (at 16 °C/min) with 25.3% champion PCE in poly(triarylamine) (PTAA)-based devices [@10.1002/aenm.71312].

File: runs/2026-07_197abe83/draft_v3/sec5.md
Monolithic tandems can surpass the ~29.4% crystalline silicon (c-Si) efficiency limit [@10.1021/acs.chemrev.5c01014], yet two-terminal (2T) integration remains constrained by halide phase segregation in wide-bandgap (WBG) top absorbers and interfacial non-radiative recombination. In-operando thermal cycling between -100 and +100 °C under air mass 0 (AM0) illumination reveals that WBG subcells segregate rapidly above 50 °C with only partial recovery during dark cooling, accelerating non-radiative voltage loss [@10.1021/acsenergylett.6c00992]. Suppressing this demixing requires reinforcing octahedral framework integrity and passivating grain boundaries [@10.1002/aenm.71317] [@10.1002/anie.5530609] [@10.1002/adma.74183]. B-site strontium (Sr2+) alloying strengthens metal-halide bonding and weakens electron-phonon coupling, yielding uncertified 31.66% power conversion efficiency (PCE) in fully-textured perovskite/silicon tandems with an operational T80 lifetime (time to 80% initial efficiency) of 6,785 hours [@10.1002/aenm.71317]. At grain boundaries, TPB-Br molecular extrusion drives halogen homogenization to deliver 23.63% PCE in 1.68 electronvolt (eV) subcells and an uncertified 32.03% on 1.05 cm2 tandems [@10.1002/anie.5530609], while conductive ionic-liquid/polyurethane polymer bridges passivate defect states to yield uncertified 20.85% WBG and 25.92% flexible tandem PCEs [@10.1002/adma.74183]. Ionic-liquid additives similarly confer radiation resilience, yielding certified 27.49% monolithic tandems over 12.56 cm2 that maintain 93% efficiency under proton irradiation [@10.1126/sciadv.aef6600].

Defective buried contacts and unguided nucleation introduce large open-circuit voltage (Voc) deficits. Retarding nucleation via coordinating solvents directs micrometer-scale grain growth [@10.1007/s40820-026-02291-9] [@10.1002/advs.76463]: gamma-valerolactone (GVL) coordination with formamidinium (FA+) cations achieves uncertified 32.5% champion tandem PCEs [@10.1007/s40820-026-02291-9], while GVL-dimethyl sulfoxide (DMSO) inks yield printed cells exceeding 17% and 28% tandems [@10.1002/advs.76463]. Regulating crystallization and passivating defects at hole-transport layers (HTLs) further limits interface recombination [@10.1002/anie.1676645] [@10.1016/j.joule.2026.102575] [@10.1002/aenm.71267]. Inserting a 3-TMA interlayer on self-assembled monolayers (SAMs) regulates crystallization through hydrogen bonding, achieving 23.17% (1.67 eV) and 19.61% (1.84 eV) subcells and a certified 32.13% (33.21% champion) silicon tandem [@10.1002/anie.1676645]. Bilayer graphene oxide/SAM HTLs similarly stabilize triple-junction devices at 27.0% stabilized PCE (27.3% champion) [@10.1016/j.joule.2026.102575], whereas omitting nickel oxide (NiOx) HTLs via hybrid deposition yields flexible perovskite/copper indium gallium selenide (CIGS) tandems with certified 25.9% PCE (26.4% champion, 1.85 V Voc) [@10.1002/aenm.71267].

File: runs/2026-07_197abe83/draft_v3/sec6.md
Depth-resolved profiling reveals that operational photo-degradation initiates at both buried and top interfaces before propagating into bulk perovskite absorbers [@10.1002/solr.70421]. At buried hole-transport layer (HTL) contacts in inverted perovskite solar cells (PSCs), molecular disorder accelerates non-radiative recombination. Rigidifying molecular orientation by coassembling carbazole self-assembled monolayers (SAMs) suppresses interfacial defects, yielding a certified power conversion efficiency (PCE) of 27.31% for single cells and 21.54% for a 766 cm2 module under International Summit on Organic Photovoltaic Stability (ISOS) protocol ISOS-L-1 [@10.1126/sciadv.aeg1456]. Tailoring asymmetric benzothienoindole SAMs with electron-withdrawing substituents similarly improves packing and energetics, delivering 25.38% on 1 cm2 and 20.59% on a 655.2 cm2 module [@10.1002/anie.1678852]. At the top contact, multidentate fullerenes anchor phenethylammonium bromide capping layers against thermal loss, retaining 98.7% initial PCE after 2100 h of maximum power point tracking (MPPT) under continuous illumination and 95.8% after 1800 h at 85 °C under ISOS-L-3 [@10.1021/acsenergylett.6c01517], while phase-pure two-dimensional (2D) perovskite reconstruction passivates surfaces [@10.1002/adma.74247] [@10.1002/solr.70447]. Extrinsic ion migration also accelerates failure: lithium bis(trifluoromethanesulfonyl)imide (Li-TFSI) dopants in HTLs release mobile lithium ions that drift under bias, whereas volatile dopants eliminate ionic residues [@10.1002/smll.74289]. Surface passivation via aromatic carbonyl molecules yields 26.12% PCE, but only on an uncertified, sub-0.1 cm2 area (0.09 cm2) [@10.1002/anie.5216345].

In wide-bandgap (WBG) mixed-halide absorbers, operational instability stems from electric-field-induced halide segregation driven by trapped-charge accumulation [@10.1002/aenm.71358]. Operating cells under maximum stability point tracking (MSPT) instead of MPPT alleviates trapped carriers, retaining approximately 90% initial power after 700 h [@10.1002/aenm.71358]. Chemical stabilization targets the same thermodynamic vulnerability: incorporating 1,4-phenylenediamine dihydriodide into 1.93-eV absorbers raises the ion migration activation barrier to suppress phase segregation, achieving a certified PCE of 26.18% with an open-circuit voltage (Voc) of 3.148 V on 1.17 cm2 triple-junction cells [@10.1038/s41467-026-75305-0]. Rubidium incorporation similarly homogenizes vertical cesium distribution in 1.67-eV pure-iodide perovskites to prevent demixing, reaching an uncertified 22.51% PCE under ISOS-L-1 [@10.1021/acsnano.6c04084].

Under thermal and light fluctuations, dynamic lattice strain drives degradation [@10.1021/acsenergylett.6c01837]: residual tensile stress relaxes via diffusion-mediated inelastic deformation, accelerating moisture uptake by an order of magnitude [@10.26434/chemrxiv-2025-128tn/v2]. Interfacial networks and printed silicon oxynitride barrier films counter moisture penetration, the latter retaining 93% ± 5% PCE after 1000 h at 25 °C and 60% relative humidity (RH) under ISOS-D-1 [@10.1002/smll.74816] [@10.1007/s40820-026-02295-5] [@10.1126/science.aef1969]. Yet a methodological gap obscures durability: only 4 of 169 closely read studies reported the time to 80% initial efficiency (T80), spanning 200 h, 720 h, 6785 h, and 9800 h [@10.1002/smll.74531] [@10.1021/acsaem.6c01637] [@10.1002/aenm.71317] [@10.1002/adma.74243], and only 6 specified an ISOS protocol [@10.1126/sciadv.aee4175] [@10.1021/acsnano.6c04084] [@10.1021/acsenergylett.6c01517] [@10.1021/jacs.6c06932] [@10.1126/sciadv.aeg1456] [@10.26599/pom.2026.9140147]. Prevailing tests apply constant 1-sun illumination at mild temperatures, probing photocarrier collection while failing to evaluate thermomechanical fatigue, reverse bias, or dark-light cycles.

File: runs/2026-07_197abe83/draft_v3/sec7.md
The area penalty during module scale-up stems from three coupled physical bottlenecks: series-resistance losses across monolithic interconnects, non-uniform crystallization in scalable coating, and localized interfacial recombination [@10.1002/solr.70375] [@10.1002/adma.74316] [@10.1126/science.aed8175]. Extrinsic integration and resistive interconnect losses rival intrinsic material recombination in driving the efficiency drop from discrete cells to series-connected modules [@10.1002/solr.70375] [@10.1002/adma.74316]. Hyperspectral luminescence imaging attributes this deficit to resistive transport across interconnections in 64 cm2 modules [@10.1002/solr.70375], while electrostatic templating with indol-3-ylethylammonium iodide spacer cations leaves a certified power conversion efficiency (PCE) gap between 26.94% on small-area cells and 23.21% on a 25 cm2 monolithic module [@10.1002/adma.74316]. Aperture scaling demonstrates that modules can maintain high efficiencies: a certified 27.3% PCE (champion 27.8%) across 625 cm2 with nonfullerene electron-transport layers (ETLs) [@10.1126/science.aed8175], alongside uncertified champion outputs of 27.12% on 655.2 cm2 [@10.1038/s41467-026-74018-8], 27.31% on 684.75 cm2 [@10.1002/adma.73807], 27.31% on 766 cm2 [@10.1126/sciadv.aeg1456], and 26.53% on 818 cm2 [@10.1021/jacs.6c06932].

Transitioning from spin-coating to scalable meniscus blade coating or vapor methods induces drying gradients and phase degradation [@10.1002/aenm.71336] [@10.1038/s41467-026-75053-1] [@10.1021/acsami.6c07418] [@10.1002/adfm.77211]. Incorporating Lewis base and zwitterion dual additives into blade-coated tin-lead perovskite solar cells (PSCs) yields grains over 800 nm and elevates open-circuit voltage (Voc) from 0.797 to 0.850 V, achieving 21.02% single-junction PCE and a two-terminal (2T) tandem champion PCE of 27.84% (27.33% stabilised) [@10.1002/aenm.71336]. For ambient fabrication, surface-confined protection stabilizes pre-annealing crystallization, enabling air-processed blade-coated methylammonium (MA)-free PSCs to achieve 26.14% champion and 25.75% certified PCE, with 93.11% retention after 1300 h of continuous 1-sun maximum power point tracking (MPPT) [@10.1038/s41467-026-75053-1]. Vapor-phase annealing (VPA) establishes uniform thermal-humidity fields to direct bottom-up crystallization, yielding an additive-free champion PCE of 22.15% [@10.1021/acsami.6c07418], whereas stabilizing precursor solutions against aging via anion-pi interactions preserves 25.76% efficiency after 7 days and 23.88% after 3 months [@10.1002/adfm.77211]. High-throughput quantification of microstructural homogeneity is assisted by deep segmentation frameworks such as PerovSegNet, which reaches 87.25% mean average precision (mAP) in scanning electron microscopy (SEM) image analysis at 25.22% lower computational cost [@10.1038/s41524-026-02211-w]. Replacing fullerene ETLs with the nonfullerene conjugated polymer 2PB-T also addresses contact degradation, retaining over 98.6% of initial PCE after 1752 h of continuous MPPT at 85 °C in air on small-area cells [@10.1126/science.aed8175].

File: runs/2026-07_197abe83/draft_v3/sec8.md
The performance divergence between single junctions and tandems defines the first gap: the best certified perovskite/silicon tandem this month was 33.1% power conversion efficiency (PCE) [@10.1126/sciadv.aei2945], while certified single junctions clustered near 27%, showing that the wide-bandgap (WBG) subcell limiting the tandem is not the one most papers optimise. Chemical treatments claimed to homogenize mixed halides in pristine WBG absorbers leave unresolved whether halide homogenisation suppresses phase segregation under operating bias, as carrier gradients trigger iodide clustering [@10.1021/acsenergylett.6c00992] [@10.1002/aenm.71358]. Operando nanoscale photoluminescence spectroscopy during continuous maximum power point tracking (MPPT) load under elevated operating temperatures would establish whether compositional uniformity survives operational electric fields.

A second gap concerns buried-interface chemistry that survives thermal cycling rather than only lifting initial efficiency. Molecules and self-assembled monolayers (SAMs) passivate buried defects to lift open-circuit voltage (Voc) on pristine substrates, but thermal expansion mismatches induce cyclic shear stresses that cause delamination [@10.1126/sciadv.aei2945] [@10.1021/acsenergylett.6c01489]. In situ grazing-incidence wide-angle X-ray scattering with operando transient photovoltage measurements during temperature cycling across thermal extremes would quantify strain relaxation and resolve whether interfacial bonding withstands thermal fatigue.

A third gap lies in ion-migration timescales measured under load rather than in the dark. Only 4 of 169 closely read papers reported a time to 80% of initial performance (T80) lifetime, the longest 9800 h [@10.1002/adma.74243], short against a 25-year module warranty. Extracting kinetics from dark impedance ignores how photogenerated carriers screen fields and alter vacancy formation enthalpies under illumination [@10.1038/s41467-026-75305-0] [@10.1002/aenm.71358]. Intensity-modulated photovoltage spectroscopy under bias illumination would capture true ionic drift velocities and accumulation rates under load.

The fourth gap is whether passivation that lifts Voc on a 0.1 cm2 cell survives slot-die coating at module area. Only 27 of 648 works addressed scale-up at all, and the largest reported aperture was 818 cm2 [@10.1021/jacs.6c06932], orders of magnitude below a commercial module. Meniscus coating promotes passivator aggregation, forming pinholes across large areas [@10.1002/adma.74316]. Operando photoluminescence imaging synchronized with optical reflectometry during slot-die deposition would track drying kinetics and isolate spatial Voc losses across modules. Next month's literature would gain immediate utility if studies paired small-cell efficiencies with operando stability under load and reported spatial coating uniformity.
