Repository: havidaqoma/auto-perov-review-public

# Automated perovskite photovoltaics literature review

A validator-gated pipeline that turns a scholarly-database query into a
review manuscript, at three cadences: **monthly**, **half-year**, and
**yearly**. This repository holds the code, the stored run artifacts, the
gate reports, and the rendered documents for every issue produced so far, so
that a third party can re-verify the results without re-running anything that
costs money.

The system's design claim is narrow and worth stating plainly: **a language
model writes prose and extracts values, and a deterministic script decides
whether that output is allowed to ship.** Every build runs 18 to 20 gates,
depending on cadence, and all of them compute over stored JSON. No gate consults a model, and the model that reviews an output is never
the model that produced it.

## What is here

| Cadence | Code | Issues shipped | Stored runs |
|---|---|---|---|
| Monthly | `scripts/stages/s*` | 2026-01 to 2026-08 | `runs/2026-0*` |
| Half-year | `scripts/stages/h1_*` | 2026-H1 | `runs/2026-H1` |
| Yearly | `yearly/scripts/stages/` | 2025 | `yearly/runs/` |

Measured contents of this tree:

- **16,437 corpus rows** across 11 stored runs, after normalisation and
  deduplication
- **2,658 claim cards**, each carrying the anchor span it was extracted from
- **21 gate reports**, of which **9 verdicts are not `pass`** and every one of
  them is explained in `verification/gate_verdicts.json`
- **46 rendered PDFs**, 721 pages total
- **336 unit tests** (254 at the root, 82 under `yearly/`)

The failing verdicts are deliberately left standing. A repository that shows
only clean gate reports teaches the reader nothing about what the gates
actually catch, and rewriting a shipped report to look tidy is the exact
behaviour the handbook forbids.

## Reproduce it

Three tiers, because they have genuinely different requirements. Only the
first one is free and fully deterministic, and it is the one that checks the
paper's actual claim.

### Tier 0: re-verify offline, no network, no model calls

```bash
pip install -r requirements.txt
python reproduce.py --tier 0
```

Ten checks: the environment matches the manifest, both config trees validate
against their schemas, both unit suites pass, the socket block is still in

## Abstracts are not redistributed

Publisher abstracts are not ours to republish, so `runs/*/private/` ships a
**sha256 digest per work** instead of the abstract text:
`ABSTRACTS_DIGEST_02_abstracts.json`.

This is enough to prove provenance. Tier 0's claim-card check confirms every
extracted value maps to a work in the published corpus. For quotation-level
verification, re-fetch the text yourself:

```bash
python tools/rehydrate_abstracts.py --all        # or --monthly, which is all the studies need
python scripts/verify_anchors.py 2026-08
```

The rehydrator rebuilds each abstract from the OpenAlex inverted index and
checks it against the shipped digest. A hash mismatch is reported, never
silently accepted: it usually means the publisher revised the abstract after
our harvest, which is a real finding about the corpus. The rehydrator then
exits 1 by design, after writing every abstract that did match. A fresh clone
on 2026-10-10 with `--monthly` accounted for all 9,213 digest rows: 8,468
verified, 237 changed since harvest, 80 with no OpenAlex id in the shipped
records, 130 with no abstract at harvest or now, and 298 that OpenAlex no
longer returned. The checks below still run on what was recovered.

The same applies to the model-only studies. Every model reply behind them is
stored under `runs/studies/*_raw/` (paper identifiers, model name and the raw
reply; no prompt, no abstract). After rehydration, these commands rescore the
studies from those replies without calling any model:

```bash
python papers/scripts/studies/ablation_gate.py --score
python papers/scripts/studies/baseline_scaled.py --from-cache
python papers/scripts/studies/baseline_scaled.py --harsh --from-cache
python papers/scripts/studies/gate_loss_analysis.py
git status --short runs/studies papers/studies   # expect no output
```

Expect a partial check, not a full rebuild. Some publishers revise an
abstract after harvest, and a revised abstract no longer matches its digest.
When any abstract is missing this way, each script compares only the values
whose abstracts came back exactly with the stored rows, writes nothing, and
prints `PARTIAL CHECK PASSED` (or `FAILED` with the first differing row).
In a fresh clone on 2026-10-10, 206 of the 3,126 non-empty abstracts the
studies read did not come back exactly, and the scripts checked 1,042 of 1,074, 2,127 of 2,191,
1,080 of 1,113 and 20 of 20 stored rows, all identical. With every abstract
recovered they rebuild the full outputs, which then match byte for byte.

`ablation_raw_tools_on/` holds an earlier run made with the model's tools
switched on. It is kept as evidence and no reported number uses it.

File: runs/2026-08_b086357d/draft_v3/sec1.md
Perovskite single junctions are now certified above 27% power conversion efficiency (PCE) and perovskite/silicon tandems above 33%, so the field's open problems have moved from raw efficiency to whether a claimed efficiency is verifiable, whether it survives at module area, and whether it survives operation. In August 2026, 531 indexed works met the scope gate and 144 were read closely.

This review follows four mechanistic threads: buried-interface and contact chemistry, defect tolerance and ion migration, wide-bandgap absorbers for tandems, and operational stability, with scale-up as the constraint coupling them. Buried interfaces dictate band alignment and non-radiative recombination kinetics, while mobile ionic defects screen internal fields and accelerate chemical corrosion at selective contacts. In wide-bandgap absorbers required for tandems, light-induced halide segregation pins photovoltages, whereas rapid crystallization during large-area coating multiplies carrier-trapping boundaries across the absorber volume.

The month's headline numbers are strong, the evidence behind them is unevenly reported, and this review separates the two.

File: runs/2026-08_b086357d/draft_v3/sec2.md
Independent verification remains rare across current publications: only 18 of 144 closely read papers reported an independently certified power conversion efficiency (PCE). For two-terminal (2T) tandems, independent certification established a 33.66% ceiling for perovskite/silicon tandems alongside certified efficiencies of 32.56% and 30.77% [@10.1038/s41467-026-76266-0] [@10.1002/anie.5241611] [@10.1038/s41467-026-76713-y], whereas all-perovskite tandem devices reached certified boundaries of 29.7% and 27.84% [@10.1016/j.joule.2026.102645] [@10.1038/s41467-026-76786-9]. In single-junction positive-intrinsic-negative (p-i-n) devices, non-radiative recombination suppression defines a certified ceiling of 27.4%, closely corroborated by certified metrics of 27.2% and 26.77% [@10.1126/science.aeg8415] [@10.1038/s41467-026-76497-1] [@10.1002/anie.3095986].

A self-reported champion on a sub-0.1 cm2 cell and a certified value on a module are different classes of evidence. Self-reported metrics run substantially ahead of certified baselines because uncertified testing on sub-0.1 cm2 apertures artificially minimizes series resistance, avoids lateral coating non-uniformities, and omits interconnection dead space. Uncertified claims at larger areas illustrate this tension: self-reported efficiencies reached 27.7% on 25 cm2 and 27.01% on 58.51 cm2 [@10.1038/s43246-026-01321-8] [@10.1002/adma.74469], rivaling certified small-area cells. However, uncertified performance across similar apertures diverges steeply due to sheet-resistance and defect-density penalties, falling to 23.3% on 57.3 cm2, 23.14% on 29.7 cm2, and 17.35% on 61.2 cm2 [@10.1002/adma.74629] [@10.1002/advs.76950] [@10.1002/smll.75068]. Without independent verification across macroscopic apertures, uncertified records mask interfacial heterogeneity and distort true progress.

File: runs/2026-08_b086357d/draft_v3/sec3.md
Buried contacts in inverted (p-i-n) and regular (n-i-p) perovskite solar cells (PSCs) govern non-radiative recombination and charge extraction, yet unpassivated defects, band misalignment, and interfacial voiding compromise performance [@10.1007/s40820-026-02327-0] [@10.1002/solr.70473] [@10.3390/nano16160989]. At metal-oxide electron-transport layers (ETLs), reactive surface species trigger mechanical voiding; gas-solid ethanol vapor reconstruction converts tin oxide (SnO2) surface hydroxyls into anchored acetate and passivates oxygen vacancies for an uncertified 26.19% champion power conversion efficiency (PCE) [@10.1002/smll.75122]. Subliming volatile pyruvic acid at 145 °C similarly cleans SnO2 to lower oxygen defects, delivering a 26.17% champion PCE on a 1 cm2 aperture with an 80% initial performance retention (T80) of 900 hours [@10.1002/aenm.71514]. Bidentate bridges such as 3,4-diaminobenzoic acid (DABA) bridge this boundary by anchoring carboxyl groups to Sn4+ while passivating undercoordinated lead (Pb2+) defects with amino groups [@10.1021/acsaem.6c01436].

At hole-transport layers (HTLs), interfacial acidity and defect states provoke analogous degradation. In methylammonium-free lead-tin devices, 4-(trifluoromethyl)benzamidine hydrochloride (TFBA) suppresses acid-induced degradation by inhibiting sulfonate (-SO3H) deprotonation on poly(styrenesulfonate) (PSS), securing an uncertified 22.48% champion PCE [@10.1002/smll.75089]. On nickel oxide (NiOx), ammonium thiocyanate (NH4SCN) consumes surface hydroxyls and relieves lattice strain for a 21.41% champion PCE [@10.1021/acsaem.6c01708]. Decoupling self-assembled monolayer (SAM) chemisorption from bulk transport via a structural-compensation stack of sputtered NiOx and solution-processed hydroxyl-rich overlayers yields a 24.86% champion PCE across a 12.4 cm2 aperture [@10.1002/smll.75056], while enamine-based SAM anchor engineering achieves 23.14% PCE and 83.11% fill factor (FF) on a 29.7 cm2 mini-module [@10.1002/advs.76950].

However, SAM hole contacts frequently suffer from aggregation and dipole misalignment. Non-anchoring 1,3,5-tris(trifluoromethyl)benzene (TTMB) suppresses SAM aggregation while preserving substrate binding sites, reducing recombination and shunting to yield certified and stabilised 33.66% PCEs in perovskite/silicon tandems [@10.1038/s41467-026-76266-0]. In wide-bandgap cells, building an interfacial hydrogen-bond network with glycinamide hydrochloride suppresses molecular clustering in [4-(3,6-dimethoxy-9H-carbazol-9-yl)butyl]phosphonic acid (MeO-4PACz) for a 22.38% champion PCE [@10.1016/j.decarb.2026.100190]. Asymmetric sulfur- and chlorine-functionalized molecules tune buried band offsets to achieve champion PCEs of 26.49% (25.70% steady-state) [@10.1002/adfm.77712] and 26.38% [@10.1002/aenm.71482], while co-assembling dipoles on NiOx yields a 20.36% four-terminal tandem champion PCE [@10.1038/s41467-026-76847-z]. Yet dipolar engineering often lacks rigorous validation: bismuth oxychloride (BiOCl) flips interfacial dipoles alongside chlorine-iodine exchange to yield a certified 27.84% tandem PCE (champion 28.14%, stabilised 27.86%), but single-junction inverted devices reaching 27.25% (1.55 eV) and 20.24% (1.85 eV) PCE were restricted to an unscaled 0.09 cm2 area [@10.1038/s41467-026-76786-9], while dipole tuning with 2-fluorobenzene-1,3-dicarboxylic acid (m-FBC) reached a 25.03% champion PCE whose 94% retention after 500 hours derived from unlabelled storage [@10.1021/acsami.6c11467].

Buried contacts also suffer thermomechanical failure under operational stress. Anchoring [60]fullerene-phosphonic acid (C60-PA) on SnO2 elevates maximum power point (MPP) tracked efficiency from an average of 18.6% to 20.0%, yet degrades under illuminated heating because fullerenes weaken interfacial adhesion [@10.1021/acsenergylett.6c01485]. Strengthening adhesion requires molecular templating: pairing precursor additives with phosphonic acid SAMs enhances interfacial adhesion and suppresses groove depths for a 26.58% champion PCE [@10.1002/anie.6932848], while self-assembled multilayers with [2-(10-(3,5-dimethoxyphenyl)-7H-benzo[c]carbazol-7-yl)ethyl]phosphonic acid (DMPA) secure certified 27.2% and champion 27.59% PCEs, retaining 94.5% efficiency after 1600 hours at 65 °C under 1 Sun illumination [@10.1038/s41467-026-76497-1]. Coordinate bonding offers comparable reinforcement: thienyl-based additives template (111) crystallization and segregate at grain boundaries to form passivating lead-sulfur (Pb-S) bonds, yielding a certified 32.56% (champion 33.0%) tandem PCE [@10.1002/anie.5241611]. Pb-S coordination via dibutyl sulfide induces a surface p-to-n transition for an uncertified 26.28% champion PCE [@10.1021/acsami.6c07884], while multi-arm donor-acceptor dipole bridges coordinate Pb2+ via C=N and methoxy groups to relieve residual strain, yielding a 26.79% champion PCE [@10.1002/anie.3716107].

File: runs/2026-08_b086357d/draft_v3/sec4.md
Undercoordinated lead (Pb2+) sites and halide vacancies drive non-radiative recombination and initiate photochemical degradation. Multidentate Lewis bases, chelating additives, and biopolymers suppress these trap states by coordinating Pb2+ and arresting formamidinium (FA+) deprotonation or iodide oxidation [@10.1021/acsenergylett.6c02033] [@10.1002/adfm.78067] [@10.1021/acs.jpclett.6c02253] [@10.1002/anie.5667084] [@10.1021/acsami.6c13903] [@10.1002/adfm.77504]. Coordinating Pb2+ with phenylthiourea (TPU) retards ion migration by suppressing iodine vacancies and volatile iodine loss, achieving an uncertified champion power conversion efficiency (PCE) of 26.13% [@10.1021/acsenergylett.6c02033]. Ammonium alginate stabilizes FA+ against deprotonation and passivates Pb2+, increasing the fill factor (FF) from 80.2% to 85.1% in an uncertified 26.12% cell [@10.1002/adfm.78067]. Related treatments using sulfamethoxazole (SMX) (champion 21.05%, average 20.31%) [@10.1021/acs.jpclett.6c02253], a sulfonium-amino acid additive (champion 22.5%) [@10.1002/anie.5667084], multi-pyridyl spirobifluorenes (champion 20.98% versus 18.67% for control) [@10.1021/acsami.6c13903], and 3-(trifluoromethyl)thiophenol (22.30% PCE) [@10.1002/adfm.77504] similarly neutralize coordination defects, yet these studies examine uncertified small-area cells without establishing thermal bond durability.

Beyond surface coordination, mitigating ion migration requires addressing lattice mechanics, strain, and kinetic barriers within the perovskite absorber [@10.1093/nsr/nwag484] [@10.1002/aenm.71474] [@10.1002/aenm.71497] [@10.1002/aenm.71396] [@10.1002/adma.74538] [@10.1002/adfm.77855]. Stiffening the framework through solid-solution-induced lattice hardening via partial lanthanum substitution for Pb increases the Young's modulus from 27.96 to 35.71 GPa, delivering a certified steady-state efficiency of 26.03% (champion 26.54%) [@10.1093/nsr/nwag484]. Regulating crystallographic strain further restricts ion migration channels: shifting lattice strain from tensile to compressive with bimolecular sulfonates delivers an uncertified champion 26.21% PCE [@10.1002/aenm.71474], dynamic strain homogenization via supramolecular networks in tin-lead (Sn-Pb) perovskite solar cells (PSCs) preserves 84.7% efficiency after 450 h of maximum power point tracking (MPPT) (champion 24.1%) [@10.1002/aenm.71497], and doping with 0.8 mol% fluorinated methylammonium iodide (FMAI) maintains operational stability over 2000 h (champion 25.67%) [@10.1002/aenm.71396]. Extended defect formation presents an associated thermodynamic dilemma: dimethylammonium (DMA+) phase engineering suppresses Ruddlesden-Popper antiphase boundary (RP-APB) defects in beta-(DMA,Cs)PbI3 without nucleating the photo-inactive delta phase from edge-sharing [PbI6]4- octahedra (champion 20.23%) [@10.1002/adma.74538]. Defect healing also follows an explicit kinetic hierarchy: ordered anion-cation modification (OACM) demonstrates that anionic vacancies must be repaired before cation passivation to match bromide diffusion kinetics, enabling a 1.83 eV wide-bandgap (WBG) cell with an open-circuit voltage (Voc) of 1.33 V and 19.21% stabilized efficiency (champion 26.2%) [@10.1002/adfm.77855].

At device contacts, dimensional heterostructures and buried molecular interlayers block defect propagation and mobile ion accumulation [@10.1002/anie.8256065] [@10.26434/chemrxiv.15007814/v1] [@10.1002/smll.75536] [@10.1002/advs.76791] [@10.1007/s40820-026-02278-6] [@10.1002/smll.75360] [@10.1021/jacs.6c12975]. A tilted one-dimensional (1D) on three-dimensional (3D) heterointerface directed by a polyfluorinated ammonium iodide regulator preserves vertical transport while physically obstructing defect propagation and ion migration (champion 24.94% PCE) [@10.1002/anie.8256065]. In two-dimensional (2D) capping layers, octylammonium bromide (OABr) concentration dictates phase shifts toward higher n-values (champion 19.29% PCE) [@10.1002/advs.76791], whereas chemical polishing removes unreacted formamidinium iodide (FAI) and residual lead iodide (PbI2) to enforce vertical 2D orientation (champion 21.36% PCE) [@10.1002/smll.75536]. Solid-state halide exchange using bromide-rich nanocrystals passivates iodide vacancies and suppresses ion drift (uncertified preprint champion 22.19%) [@10.26434/chemrxiv.15007814/v1]. At buried electron-transport layer (ETL) interfaces, 2-formylbenzenesulfonic acid sodium salt (2-FAS) bridges self-assembled monolayers (SAM) to perovskite (champion 26.21% PCE, 86.15% FF) [@10.1007/s40820-026-02278-6], acesulfame potassium (Ace-K) chelates Sn4+ and oxygen vacancies on tin oxide (SnO2) to eliminate voids, retaining 92.4% efficiency after 1000 h of MPPT on an uncertified 0.0729 cm2 cell (champion 26.17%) [@10.1002/smll.75360], and transient lead thiocyanate (Pb(SCN)2) vapor eliminates residual PbI2 traps (champion 25.2%) [@10.1021/jacs.6c12975].

File: runs/2026-08_b086357d/draft_v3/sec5.md
Solution deposition of hole-selective self-assembled monolayers (SAMs) on textured silicon bottom cells suffers from inhomogeneous conformality, where uneven coverage of [2-(3,6-dimethoxy-9H-carbazol-9-yl)ethyl]phosphonic acid (MeO-2PACz) precipitates residual lead iodide (PbI2) and causes interfacial shunting [@10.1016/j.joule.2026.102645] [@10.1021/acsenergylett.6c01966]. Cooperative SAM strategies incorporating co-adsorbents with a methoxy terminal group and flexible alkyl chain improve substrate wettability and molecular packing on pyramids, lifting the uncertified power conversion efficiency (PCE) of two-terminal (2T) perovskite/silicon tandems with 1.68 eV wide-bandgap (WBG) absorbers to 32.16% [@10.1002/aenm.71512]. To prevent degradation during atomic layer deposition (ALD), sacrificial coordination suppresses SAM aggregation via hydrogen bonding and shields the anchored monolayer, enhancing adhesion (ASTM D3359) to achieve an operational T90 of 1265 hours and a certified PCE of 26.56% (champion 27.03%) on a miniature 0.062 cm2 aperture [@10.1002/adma.74461]. Inorganic hole-transport layer (HTL) stacks offer an alternative to vulnerable organophosphonates: pairing nickel oxide (NiOx) with dye N719 achieves 96.4% PCE retention after one year of outdoor maximum power point tracking (MPPT) [@10.1021/acsenergylett.6c01363]. In polymeric HTLs, dilauroyl peroxide doping of poly[bis(4-phenyl)(2,4,6-trimethylphenyl)amine] (PTAA) raises the water contact angle from 60.18° to 80.39°, boosting champion efficiency to 24.82% in n-i-p and 26.04% in p-i-n perovskite solar cells (PSCs) [@10.1021/acs.jpclett.6c02136].

Concurrently, disordered nucleation, strain, and ion drift across textured pyramids compromise WBG absorber stability [@10.1002/adfm.202532038] [@10.5281/zenodo.21790600]. Pre-depositing a cesium chloride (CsCl) seed layer across uneven SAMs homogenizes organic precursor incorporation and eliminates interfacial PbI2, securing a certified PCE of 29.7% (30.3% champion) [@10.1016/j.joule.2026.102645]. Solvent-free sequential vapor evaporation avoids liquid dewetting entirely; in situ X-ray diffraction (XRD) confirms accelerated lead halide conversion on textured silicon over planar substrates, yielding a stabilised 27.0% PCE [@10.1016/j.joule.2026.102646]. Post-deposition healing with methylammonium thiocyanate (MASCN) induces secondary crystallization into columnar grains spanning the full film thickness, enabling an encapsulated 1.164 cm2 device to achieve a certified 30.77% PCE and retain initial performance over 3400 hours of continuous one-sun MPPT in ambient conditions [@10.1038/s41467-026-76713-y]. To counteract mechanical distortion, two-dimensional (2D) perovskite seeding directs regular compressive strain into the three-dimensional (3D) WBG lattice, delivering 20.83% PCE with an 84.72% fill factor (FF) in single junctions and 29.47% in tandems [@10.1021/acsnano.6c07355]. In the bulk absorber, ion modulation elevates the ion migration activation barrier, lifting uncertified champion tandem PCE to 33.02% from 31.12% for control devices [@10.1002/adfm.77637].

At the tandem interconnect, optical and resistive losses restrict device operation. In perovskite-organic tandems, a zinc sulfide (ZnS) interlayer converts isolated gold clusters into laterally planarized domains, establishing low-loss recombination pathways at only ~77.4% metallic coverage while suppressing localized surface plasmon resonance to yield a 27.1% champion PCE and a T80 of 1400 hours [@10.1002/anie.6548693]. Translating 2T tandems beyond 33%-34% laboratory benchmarks toward commercial modules requires overcoming texturing shunts, near-infrared (NIR) parasitic absorption, balance-of-system (BOS) costs, and the defect cascades that penalize large-area scaling [@10.1002/adfm.202532038] [@10.5281/zenodo.21790600].

File: runs/2026-08_b086357d/draft_v3/sec6.md
Operational degradation in inverted perovskite solar cells (PSCs) originates primarily from coupled interfacial redox reactions, lattice strain transitions, and electrode interdiffusion. At the buried hole-transport layer (HTL), acidic carbazole-based phosphonic acid self-assembled monolayers (SAMs) activate residual dimethyl sulfoxide (DMSO), driving iodide redox decomposition during wet processing [@10.1126/science.aeg8415]. Under subsequent light operation, this interfacial degradation cascades into the electron-transport layer (ETL): formamidinium iodide (FAI) photo-oxidation generates iodine radicals that induce phenyl-C61-butyric acid methyl ester (PCBM) dimerization, while fullerene species accelerate FAI deprotonation in a self-reinforcing photochemical loop [@10.1002/anie.4221605]. Interfacial radical scavengers [@10.1002/anie.4221605], cross-linkable SAM linker architectures [@10.1126/sciadv.aec3096], and dipole-balancing molecular co-assemblies [@10.1038/s41467-026-76848-y] [@10.1002/adfm.77942] [@10.1002/adma.74438] mitigate these decomposition cascades. Nevertheless, stark discrepancies between uncertified champion power conversion efficiency (PCE) values and certified metrics, including a champion 27.06% PCE dropping to a certified 20.11% on small 0.09 cm2 apertures [@10.1002/adma.74438], reveal unresolved interfacial instability and measurement drift.

Within the perovskite absorber, vertical lattice heterogeneity accelerates lead and iodide vacancy formation under operating stress [@10.1002/adfm.77729]. Thermal and operational biases exacerbate internal lattice strain, promoting polymorphic degradation from the photoactive alpha phase to the non-photoactive delta phase; relieving this strain through interstitial incorporation of 2 mol% sodium [@10.1002/anie.2425823] or templating via two-dimensional (2D) intermediate phases [@10.1038/s41467-026-76425-3] stabilizes the active crystal lattice. At the rear contact, halide migration triggers severe metal interdiffusion, requiring diffusion barriers such as 5 nm chromium interlayers to prevent contact failure [@10.1002/aenm.71372] [@10.1002/adfm.77805].

A critical systemic weakness across these investigations is the severe lack of standardized aging protocols. Only 5 of 144 surveyed papers reported a time to 80% initial performance (T80) value: 1400 h [@10.1002/anie.6548693], 900 h [@10.1002/aenm.71514], 864 h [@10.1002/adfm.77805], 800 h [@10.1002/anie.2425823], and 720 h [@10.1002/solr.70454]. Concurrently, only 2 studies adhered to formal International Summit on Organic Photovoltaic Stability (ISOS) protocols, specifically ISOS-L-1 [@10.1038/s41467-026-76848-y] and ISOS-L-2 [@10.1002/anie.4221605]. Most stability tests rely on unencapsulated continuous illumination without standardized maximum power point tracking (MPPT) [@10.1002/adma.74489]. Consequently, existing literature primarily probes short-term photochemical burn-in, obscuring critical field degradation pathways including reverse-bias breakdown, moisture-accelerated ion migration, and thermo-mechanical fatigue under diurnal operational cycling.

File: runs/2026-08_b086357d/draft_v3/sec7.md
The scaling of perovskite solar cells (PSCs) from laboratory coupons to large-area modules incurs an efficiency penalty dominated by spatial mass-transfer disparities, stochastic nucleation, and resistive or environmental losses. Non-uniform drying across decimeter areas induces pinholes and phase segregation; replacing vertical diffusion-limited solvent evaporation with convective or engineered antisolvent extraction suppresses these defects [@10.1002/smll.75068] [@10.1038/s43246-026-01321-8] [@10.1021/acs.jpclett.6c02178]. Closed-loop slit-flushing antisolvent deposition imposes horizontal forced convection over 100 × 100 mm substrates to achieve a certified power conversion efficiency (PCE) of 17.35% on a 61.2 cm2 module [@10.1002/smll.75068]. Static antisolvent bathing with isopropanol admixtures homogenizes crystallization into larger crystalline nanodomains verified by grazing-incidence wide-angle X-ray scattering (GIWAXS), enabling an uncertified 27.7% champion PCE on a 25 cm2 two-terminal (2T) tandem device [@10.1038/s43246-026-01321-8], while polar additives in slot-die precursors yield 30 nm films with 1.86 nm roughness over 100 cm2 [@10.1021/acs.jpclett.6c02178]. In parallel, chemical coordination and heterogeneous seeding regulate nucleation barriers to prevent premature precipitation [@10.1002/adma.74469] [@10.1002/anie.7848549] [@10.1021/acsami.6c11722]. Polyfluoroarene additives elevate effective nucleation barriers to convert rapid aggregation into uniform film growth, achieving an uncertified module champion PCE of 27.01% on 58.51 cm2 with small-area non-radiative voltage losses of 55 mV [@10.1002/adma.74469]. Purine tautomers alter lead-nitrogen coordination and hydrogen bonding, confirmed by density functional theory (DFT), yielding a certified 26.51% PCE (champion 27.05%) at 12.95 cm2 [@10.1002/anie.7848549], whereas cesium lead triiodide (CsPbI3) nanocube seeding enforces controlled crystallization and depth-dependent Cs+ incorporation in slot-die coated formamidinium lead triiodide (FAPbI3) [@10.1021/acsami.6c11722]. Beyond nucleation, solid-state transformation barriers and resistive contacts limit module performance [@10.1002/adma.74828] [@10.1021/acsnano.5c21962]. Laser-structured channels in lead iodide (PbI2) provide deterministic diffusion pathways that lower phase transformation activation barriers, reaching an uncertified 22.83% PCE across 22.95 cm2 modules [@10.1002/adma.74828]. For charge extraction, cerium iodide (CeI3) interfacial modifiers establish inorganic hole contacts, yielding 25.19% PCE in 0.113 cm2 cells and 23.37% in 21 cm2 modules with a 98.3% geometric fill factor (GFF) [@10.1021/acsnano.5c21962]. Finally, scalable slot-die processing remains constrained by environmental sensitivity and mechanical degradation [@10.1021/acsaem.6c02083] [@10.1021/acsami.6c07537]. Ambient humidity induces marked PCE degradation when exceeding 30% relative humidity (RH) [@10.1021/acsaem.6c02083], yet incorporating Ti3C2Tx MXene nanospheres extends continuous illumination stability from 400 h to over 1700 h in all-slot-die-coated PSCs, albeit at an uncertified 18.2% champion PCE [@10.1021/acsami.6c07537].

File: runs/2026-08_b086357d/draft_v3/sec8.md
The performance divergence between single junctions and tandems defines the first gap: the best certified perovskite/silicon tandem this month was 33.66% power conversion efficiency (PCE) [@10.1038/s41467-026-76266-0], while certified single junctions clustered near 27%, showing that the wide-bandgap (WBG) subcell limiting the tandem is not the one most papers optimise. While chemical strategies claim to homogenize mixed halides in pristine films [@10.1002/adma.74388] [@10.1002/aenm.71462], whether halide homogenisation in wide-bandgap absorbers suppresses phase segregation under operating bias remains unproven because photocarrier gradients trigger iodide clustering. Operando spatially resolved photoluminescence (PL) spectroscopy under continuous maximum power point tracking (MPPT) load at elevated temperatures would resolve whether compositional uniformity survives operational electric fields.

A second gap concerns buried-interface chemistry that survives thermal cycling rather than only lifting initial efficiency. Molecules and self-assembled monolayers (SAMs) passivate buried defects to lift open-circuit voltage (Voc) on pristine substrates [@10.1126/sciadv.aec3096] [@10.1002/adma.74438], but mismatched thermal expansion coefficients generate interfacial shear strain that induces delamination. Only 5 of 144 closely read papers reported a time to 80% of initial performance (T80) lifetime, the longest 1400 h [@10.1002/anie.6548693], short against a 25-year module warranty. In situ temperature-dependent adhesion testing with impedance spectroscopy during thermal cycling would reveal whether interfacial bonding survives thermomechanical stress.

A third gap lies in ion-migration timescales measured under load rather than in the dark. Passivation schemes report reduced ion drift [@10.1002/adfm.77637] [@10.1002/adfm.77855], yet extracting activation energies in the dark ignores how photogenerated carriers screen internal fields and accelerate vacancy migration under illumination. Operando transient ion-drift measurements under illumination during continuous MPPT would resolve ionic transit timescales and defect accumulation under load.

The fourth gap is whether passivation that lifts Voc on a 0.1 cm2 cell survives slot-die coating at module area. Only 27 of 531 works addressed scale-up at all, and the largest reported aperture was 61.2 cm2 [@10.1002/smll.75068], orders of magnitude below a commercial module. Additives that distribute evenly during spin coating aggregate under meniscus shear, creating non-uniform trap landscapes [@10.1002/adma.74469] [@10.1021/acsami.6c11722]. Operando PL imaging during slot-die coating would track drying kinetics and isolate spatial Voc losses. Standardizing stability assessments to International Summit on Organic Photovoltaic Stability (ISOS) protocols under operational load and validating passivation across large-area deposition would make next month's literature considerably more useful.

File: runs/2026-08_b086357d/draft_v4/sec2.md
Independent certification establishes that spectral splitting across complementary bandgaps yields the highest verified efficiencies, driven by suppressed thermalization and optimized current matching in two-terminal (2T) perovskite tandems. Verified 2T power conversion efficiency (PCE) benchmarks reached a ceiling of 33.66%, followed by certified reports at 32.56%, 30.77%, 29.7%, and 27.84% [@10.1038/s41467-026-76266-0] [@10.1002/anie.5241611] [@10.1038/s41467-026-76713-y] [@10.1016/j.joule.2026.102645] [@10.1038/s41467-026-76786-9]. Single-junction inverted (p-i-n) devices, constrained by non-radiative interfacial recombination and extraction barriers at selective contacts, established a narrower certified ceiling between 26.77% and 27.4%, led by verified values of 27.4%, 27.2%, and 26.77% [@10.1126/science.aeg8415] [@10.1038/s41467-026-76497-1] [@10.1002/anie.3095986]. Despite these verified milestones, rigorous certification remains rare across the literature: only 18 of 144 closely read papers reported an independently certified efficiency, allowing uncertified self-reported champion values to run ahead of verifiable baselines.

Translating these contact interfaces across larger dimensions exposes severe transport bottlenecks governed by transparent electrode sheet resistance, scribe line geometric dead area, and spatial film non-uniformity. At expanded dimensions, minimodule architectures maintained reported efficiencies of 27.7% on 25 cm2 and 27.01% on 58.51 cm2 [@10.1038/s43246-026-01321-8] [@10.1002/adma.74469]. However, larger apertures revealed significant performance losses, dropping to 23.3% on 57.3 cm2, 23.14% on 29.7 cm2, and 17.35% on 61.2 cm2 [@10.1002/adma.74629] [@10.1002/advs.76950] [@10.1002/smll.75068]. A champion value recorded on a sub-0.1 cm2 laboratory cell isolates microscopic interfacial transport under near-ideal current extraction, whereas an independently certified value measured across a module aperture gauges lateral conduction, spatial defect distributions, and coating reproducibility. These two metrics represent entirely distinct categories of physical evidence, meaning small-cell records cannot demonstrate module viability.

File: runs/2026-08_b086357d/draft_v4/sec3.md
Defect formation and ion migration in metal halide perovskites are coupled through mobile halide vacancies that trigger operational degradation. Continuous illumination accelerates iodide oxidation to molecular iodine, generating iodine vacancies that expose undercoordinated lead (Pb2+) sites [@10.1021/acsenergylett.6c02033], whereas nonadiabatic molecular dynamics shows that iodine vacancies drive hydrogen vacancy formation into stable VI·VH defect complexes whose migration is immobilized by rigid Pb-C coordinate bonding in VI·VH-C configurations [@10.1021/acsnano.6c10992]. Kinetic and compositional regulation confirms that mobile halide management is prerequisite to suppressing ion drift [@10.1002/adfm.77855] [@10.1002/aenm.71462]. Exploiting the kinetic accessibility of bromide (Br-) diffusion, an ordered anion-cation modification (OACM) strategy repairs anionic vacancies before cation passivation, suppressing phase segregation to achieve a 1.33 V open-circuit voltage (Voc) and 19.21% stabilized efficiency in 1.83 eV wide-bandgap (WBG) top cells (champion 26.2% tandem efficiency) [@10.1002/adfm.77855]. Selenocyanate pseudohalide alloying similarly retards ion drift and homogenizes formamidinium (FA+) distributions throughout 1.66 eV absorbers [@10.1002/aenm.71462]. Structural barriers provide complementary confinement: scaffold-directed polyfluorinated 7F-EA-HI forms an interwoven tilted one-dimensional/three-dimensional (1D/3D) heterointerface that blocks defect propagation and ion migration in inverted (p-i-n) devices reaching an uncertified 24.94% power conversion efficiency (PCE) [@10.1002/anie.8256065], whereas self-driven halide exchange with bromide-rich nanocrystals passivates iodide vacancies via a surface-graded heterojunction, though restricted to an uncertified 22.19% champion PCE in an unreviewed preprint [@10.26434/chemrxiv.15007814/v1].

Beyond mobile halides, eliminating deep non-radiative traps demands coordinated passivation of undercoordinated metal cations and organic cation vacancies [@10.1021/acsenergylett.6c02033] [@10.1002/adfm.78067] [@10.1021/acsami.6c10456] [@10.1021/acs.jpclett.6c02253]. Bulk phenylthiourea coordinates Pb2+ to retard ion migration and suppress defect formation under illumination [@10.1021/acsenergylett.6c02033]. Ammonium alginate suppresses FA+ deprotonation while passivating undercoordinated Pb2+, raising fill factor (FF) from 80.2% to 85.1% in an uncertified 26.12% champion cell [@10.1002/adfm.78067]. Dual-site coordination similarly targets opposing charges: sodium cyclamate coordinates Pb2+ via sulfonic acid groups and binds iodide vacancies through amino hydrogen bonds [@10.1021/acsami.6c10456], while multidentate sulfamethoxazole coordinates Pb2+, organic-cation, and halide vacancies, lifting normal (n-i-p) efficiency from 18.01% to an uncertified 21.05% champion (20.31% average) [@10.1021/acs.jpclett.6c02253]. Coupled hydrogen-bonding and electrostatic networks from the ionic liquid BSPH coordinate FA+, halides, and Pb2+, suppressing trap density and ion drift to yield a 23.72% p-i-n PCE [@10.1002/solr.70461]. In hole-conductor-free carbon-electrode mesoscopic cells, DMSC passivates both Pb and I species to reach a 22.5% champion PCE [@10.1002/anie.5667084], while multi-pyridyl spirobifluorenes coordinate defects during crystallization to yield 20.98% PCE versus 18.67% in controls [@10.1021/acsami.6c13903]. In tin-based absorbers prone to Sn2+ oxidation, triphenylphosphine oxide coordinates Sn2+ as a hard Lewis base, yielding 14.13% PCE and a T80 of 720 h under unlabelled testing conditions [@10.1002/solr.70454].

A third frontier links defect formation directly to lattice mechanics and buried transport contacts [@10.1093/nsr/nwag484] [@10.1002/aenm.71497] [@10.1002/smll.75360]. Solid-solution lattice hardening by partial lanthanum substitution of Pb raises the Young modulus from 27.96 to 35.71 GPa, demonstrating that rigidifying the inorganic cage suppresses defect formation to yield a 26.54% champion PCE and a certified steady-state efficiency of 26.03% [@10.1093/nsr/nwag484]. Dynamic strain homogenization via in situ supramolecular networks modulates Sn2+ coordination in mixed tin-lead absorbers, suppressing segregation to retain 84.7% initial efficiency after 450 h maximum power point tracking (MPPT) under one sun and 92.1% after 50 thermal cycles (24.1% champion PCE) [@10.1002/aenm.71497]. At buried contacts, Ace-K bidentately chelates uncoordinated Sn4+ and oxygen vacancies on tin dioxide (SnO2) while outcompeting dimethyl sulfoxide (DMSO) for lead iodide (PbI2), eliminating voids to retain 92.4% efficiency after 1000 h MPPT on a 0.0729 cm2 cell (26.17% champion PCE) [@10.1002/smll.75360]. Interfacial molecular bridging with 2-formylbenzenesulfonic acid sodium salt connects self-assembled monolayers (SAM) to perovskite, delivering an uncertified 26.21% champion PCE with an 86.15% FF [@10.1007/s40820-026-02278-6]. At module scale, potassium dihydrogen phosphate disaggregates SnO2 colloids and passivates buried contacts, yielding 23.16% PCE on 12 cm2 modules with 8% scaling loss from a 25.34% champion cell [@10.1002/aenm.71419].

File: runs/2026-08_b086357d/draft_v4/sec5.md
Inhomogeneous nucleation triggers point defects, phase segregation, and structural disorder in metal halide perovskite absorbers, requiring precise crystallization modulation [@10.1002/adma.74388]. Controlling intermediate solvent-solute coordination dictates lattice orientation and residual stress: destabilizing solvent-PbI2 adducts through cooperative interactions between sodium hydroxyquinoline sulfonate and sodium aminonaphthalene sulfonate drives out-of-plane [100] growth while converting tensile strain into compressive strain, yielding an uncertified champion power conversion efficiency (PCE) of 26.21% [@10.1002/aenm.71474]. Similarly, dual-mode coordination with 4-chlorophenethylammonium (4Cl-PA) generates a macroporous PbI2 template that facilitates organic cation infiltration, extending carrier lifetime to 161 ns by time-resolved photoluminescence (TRPL) in uncertified 22.73% efficient devices [@10.1016/j.jcis.2026.141449]. In tin perovskites, intermediate-mediated stepwise crystallization during a pre-annealing static stage with fluorinated phenethylammonium alters the [SnI6]4- electronic landscape to suppress Sn2+ oxidation, reaching a 9.29% PCE [@10.1021/acsami.6c11057]. However, chemical coordination efficacy depends on the processing solvent: while SnF2 suppresses Sn2+ oxidation in dimethylformamide:dimethyl sulfoxide (DMF:DMSO), it offers limited antioxidant protection in DMSO-free DMF:2-methylaminoethanol (DMF:2MAP), where formamidinium tin iodide (FASnI3) films remain inherently Sn2+-rich [@10.1021/acsaem.6c02063].

Phase stability is equally bounded by thermodynamic competition and local defect equilibria [@10.1002/adma.74538] [@10.1002/aenm.71396] [@10.1002/advs.76791]. In cesium-based systems, excess PbI2 suppresses Ruddlesden-Popper antiphase boundaries (RP-APBs) but triggers edge-sharing [PbI6]4- motifs that nucleate the non-photoactive delta phase; dimethylammonium (DMA+) phase engineering circumvents this breakdown by forming beta-(DMA,Cs)PbI3 and intrinsically eliminating RP-APBs to achieve an uncertified 20.23% PCE [@10.1002/adma.74538]. Similarly, incorporating 0.8 mol% fluorinated methylammonium iodide (FMAI) stabilizes the perovskite lattice against thermal degradation in a 25.67% negative-intrinsic-positive (n-i-p) device, though the reported 2000 h operational stability lacks detailed testing protocols [@10.1002/aenm.71396]. In low-dimensional heterostructures, organic cation evaporation during annealing drives a dimensional shift from low- to high-n quantum wells, where precursor octylammonium bromide (OABr) concentration predetermines the initial n = 1 phase distribution in 19.29% wide-bandgap cells [@10.1002/advs.76791]. Replacing insulating organic spacers with semiconducting diketopyrrolopyrrole cations enables bidirectional charge transfer with inorganic [PbI4]2- slabs and yields electron mobilities up to 1.3 × 10−3 cm2 V−1 s−1, although functional solar cell metrics were omitted [@10.1002/adma.74681].

In lead-free multinary lattices, accessing target crystal phases requires overcoming severe kinetic and thermodynamic barriers [@10.1016/j.solener.2026.114961] [@10.26434/chemrxiv.15008057/v1] [@10.1038/s43246-026-01261-3]. Sequentially evaporating methylbismuth iodide (MBI) bilayers at substrate temperatures as low as 40 °C requires post-deposition annealing above 200 °C to yield a monoclinic C2/c phase with (111) texture, yet champion PCE reaches only 0.53% [@10.1016/j.solener.2026.114961]. In double perovskites, solid-state mechanosynthesis reveals strict ionic size selectivity: liquid assistance drives Rb+ into the A-site and Na+ into the B-site of Cs2AgInCl6 [@10.26434/chemrxiv.15008057/v1]. Conversely, solvent-free hydro-solution precipitation directly produces cubic Fm-3m Cs2AgBiBr6 without high-temperature annealing [@10.1038/s43246-026-01261-3], indicating that solution-phase ionic transport bypasses the kinetic barriers inherent to vapor-phase and solid-state transformations.

File: runs/2026-08_b086357d/draft_v4/sec6.md
Non-conformal coverage and dewetting of hole-selective self-assembled monolayers (SAMs) on textured silicon substrates generate interfacial voids and unreacted lead iodide (PbI2), driving non-radiative recombination in two-terminal (2T) perovskite/silicon tandems [@10.1016/j.joule.2026.102645] [@10.1002/aenm.71512] [@10.1021/acsenergylett.6c01966]. Resolving this buried morphological mismatch requires tailored nucleation and crystallization: a CsCl seed layer facilitates organic precursor incorporation across MeO-2PACz to suppress interfacial PbI2, yielding a certified 29.7% power conversion efficiency (PCE) [@10.1016/j.joule.2026.102645], while solvent-free sequential evaporation capitalizes on accelerated lead halide conversion on textured silicon to deliver a 27.0% stabilized PCE [@10.1016/j.joule.2026.102646]. Post-deposition methylammonium thiocyanate (MASCN) healing similarly repairs valley-confinement defects by driving secondary crystal growth into full-thickness columnar grains, achieving a certified 30.77% PCE on a 1.164 cm2 aperture and retaining initial performance after 3400 hours of continuous ambient maximum power point tracking (MPPT) [@10.1038/s41467-026-76713-y]. In the wide-bandgap (WBG) top absorber, phase segregation and halide migration govern bulk degradation. Elevating the ion migration energy barrier improves local structural stability, supporting an uncertified champion PCE of 33.02% [@10.1002/adfm.77637], while two-dimensional (2D) (APD)PbI4 seed templates impart regular compressive strain into the three-dimensional (3D) lattice to suppress phase separation for a 29.47% PCE [@10.1021/acsnano.6c07355]. Contact durability under subsequent processing presents a further constraint: sacrificial HTFNA coordination shields SAMs against atomic layer deposition (ALD) damage, yet this certified 26.56% efficiency is restricted to a 0.062 cm2 cell [@10.1002/adma.74461], highlighting the shift toward resilient inorganic contacts like nickel oxide with N719 dye that preserve 96.4% PCE after one year of outdoor MPPT [@10.1021/acsenergylett.6c01363]. Translating these interfaces to large-area modules escalates multi-scale defect densities [@10.1002/adfm.202532038], requiring kinetic crystallization control: polyfluoroarene additives elevate effective nucleation barriers to yield a 27.01% module PCE across 58.51 cm2 with 55 mV non-radiative voltage loss [@10.1002/adma.74469], matched by static antisolvent engineering achieving 27.7% on 25 cm2 [@10.1038/s43246-026-01321-8].
