Repository: havidaqoma/auto-perov-review-public

# Automated perovskite photovoltaics literature review

A validator-gated pipeline that turns a scholarly-database query into a
review manuscript, at three cadences: **monthly**, **half-year**, and
**yearly**. This repository holds the code, the stored run artifacts, the
gate reports, and the rendered documents for every issue produced so far, so
that a third party can re-verify the results without re-running anything that
costs money.

The system's design claim is narrow and worth stating plainly: **a language
model writes prose and extracts values, and a deterministic script decides
whether that output is allowed to ship.** Every build runs 18 to 20 gates,
depending on cadence, and all of them compute over stored JSON. No gate consults a model, and the model that reviews an output is never
the model that produced it.

## What is here

| Cadence | Code | Issues shipped | Stored runs |
|---|---|---|---|
| Monthly | `scripts/stages/s*` | 2026-01 to 2026-08 | `runs/2026-0*` |
| Half-year | `scripts/stages/h1_*` | 2026-H1 | `runs/2026-H1` |
| Yearly | `yearly/scripts/stages/` | 2025 | `yearly/runs/` |

Measured contents of this tree:

- **16,437 corpus rows** across 11 stored runs, after normalisation and
  deduplication
- **2,658 claim cards**, each carrying the anchor span it was extracted from
- **21 gate reports**, of which **9 verdicts are not `pass`** and every one of
  them is explained in `verification/gate_verdicts.json`
- **46 rendered PDFs**, 721 pages total
- **336 unit tests** (254 at the root, 82 under `yearly/`)

The failing verdicts are deliberately left standing. A repository that shows
only clean gate reports teaches the reader nothing about what the gates
actually catch, and rewriting a shipped report to look tidy is the exact
behaviour the handbook forbids.

## Reproduce it

Three tiers, because they have genuinely different requirements. Only the
first one is free and fully deterministic, and it is the one that checks the
paper's actual claim.

### Tier 0: re-verify offline, no network, no model calls

```bash
pip install -r requirements.txt
python reproduce.py --tier 0
```

Ten checks: the environment matches the manifest, both config trees validate
against their schemas, both unit suites pass, the socket block is still in

## Abstracts are not redistributed

Publisher abstracts are not ours to republish, so `runs/*/private/` ships a
**sha256 digest per work** instead of the abstract text:
`ABSTRACTS_DIGEST_02_abstracts.json`.

This is enough to prove provenance. Tier 0's claim-card check confirms every
extracted value maps to a work in the published corpus. For quotation-level
verification, re-fetch the text yourself:

```bash
python tools/rehydrate_abstracts.py --all        # or --monthly, which is all the studies need
python scripts/verify_anchors.py 2026-08
```

The rehydrator rebuilds each abstract from the OpenAlex inverted index and
checks it against the shipped digest. A hash mismatch is reported, never
silently accepted: it usually means the publisher revised the abstract after
our harvest, which is a real finding about the corpus. The rehydrator then
exits 1 by design, after writing every abstract that did match. A fresh clone
on 2026-10-10 with `--monthly` accounted for all 9,213 digest rows: 8,468
verified, 237 changed since harvest, 80 with no OpenAlex id in the shipped
records, 130 with no abstract at harvest or now, and 298 that OpenAlex no
longer returned. The checks below still run on what was recovered.

The same applies to the model-only studies. Every model reply behind them is
stored under `runs/studies/*_raw/` (paper identifiers, model name and the raw
reply; no prompt, no abstract). After rehydration, these commands rescore the
studies from those replies without calling any model:

```bash
python papers/scripts/studies/ablation_gate.py --score
python papers/scripts/studies/baseline_scaled.py --from-cache
python papers/scripts/studies/baseline_scaled.py --harsh --from-cache
python papers/scripts/studies/gate_loss_analysis.py
git status --short runs/studies papers/studies   # expect no output
```

Expect a partial check, not a full rebuild. Some publishers revise an
abstract after harvest, and a revised abstract no longer matches its digest.
When any abstract is missing this way, each script compares only the values
whose abstracts came back exactly with the stored rows, writes nothing, and
prints `PARTIAL CHECK PASSED` (or `FAILED` with the first differing row).
In a fresh clone on 2026-10-10, 206 of the 3,126 non-empty abstracts the
studies read did not come back exactly, and the scripts checked 1,042 of 1,074, 2,127 of 2,191,
1,080 of 1,113 and 20 of 20 stored rows, all identical. With every abstract
recovered they rebuild the full outputs, which then match byte for byte.

`ablation_raw_tools_on/` holds an earlier run made with the model's tools
switched on. It is kept as evidence and no reported number uses it.

File: runs/2026-06_cf764cbb/draft_v4/abstract.md
An evaluation of {{N_CORPUS}} publications indexed during this monthly cycle, with {{N_DEPTH}} examined in critical detail, reveals that perovskite photovoltaic research remains divided between unverified laboratory claims and corroborated physical mechanisms. Independent certification remains scarce, as only {{N_CERT}} studies provide accredited performance data. The verified efficiency ceiling reaches {{P_TOP_CERT}} in monolithic tandem architectures through dense self-assembled monolayer (SAM) contacts that suppress buried-interface halide migration, whereas single-junction devices attain {{P_TOP_SJ}} through multidentate Lewis-base chelation of undercoordinated lead cations. A pronounced area penalty emerges upon device scaling: although uncertified small-area coupons assert higher values, certified power conversion efficiency (PCE) falls to {{P_AREA_MAX}} at an aperture area of {{A_MAX}} because localized phase impurities, non-uniform film crystallization, and series resistance penalize large-area charge collection. Operational stability reporting exhibits severe evidentiary deficits, as only {{N_T80}} investigations document operational lifetime, with the longest sustained test achieving {{H_T80_MAX}}, while only {{N_PROTO}} adhere to standardized International Summit on Organic Photovoltaic Stability (ISOS) protocols. This reporting deficit extends across the literature: although {{PCT_EFF}} of abstracts state an efficiency, only {{PCT_CERT}} report independent certification, leaving most performance claims unshielded from sweep-rate hysteresis, spectral mismatch, and transient capacitive artifacts. Mechanistically, corroborated evidence converges on multidentate coordination and stereochemical configuration to elevate halide vacancy formation energies, distinguishing genuine deep trap remediation from transient field-effect screening. In contrast, claims of thermodynamic phase stabilization remain thin, as chemical additives primarily introduce kinetic barriers or alter coherent interfacial strain to delay conversion from the photoactive cubic phase to the non-photoactive hexagonal phase. At selective contacts, hole extraction depends on molecular ordering, catalytic chemisorption, and chemical buffering against interfacial deprotonation rather than macroscopic work-function tuning, which conceals severe nanoscale trap disorder. Under operational electrical stress, non-recoverable decay stems from coupled interfacial degradation, including electrode corrosion and fullerene photo-oligomerization, demonstrating that unstandardized steady-state characterization routinely conflates reversible ionic polarization with permanent defect remediation.

File: runs/2026-06_cf764cbb/draft_v4/sec2.md
Unstandardized laboratory current-voltage measurements cannot distinguish interfacial defect passivation from transient capacitive currents, sweep-rate hysteresis, spectral mismatch, or aperture misalignment. Only 14 of 167 closely read papers reported an independently certified efficiency, leaving the majority of performance claims unshielded from these experimental ambiguities. What survives standardization establishes the verified photovoltaic ceiling. Two-terminal (2T) tandems set the highest certified power conversion efficiency (PCE) at 33.6% and 32.95%, with a lower certified baseline at 28.79% [@10.1126/science.aef5355] [@10.1038/s41467-026-73276-w] [@10.1002/anie.4918900]. Unclassified cell architectures reach certified efficiencies of 27.28% and 26.84% [@10.1126/sciadv.aef6596] [@10.1038/s41467-026-74107-8], while certified inverted (p-i-n) devices cap at 26.8% and 26.44% [@10.1002/adma.73855] [@10.1021/acsenergylett.6c01257].

For scalable modules, the certified ceiling drops to 26.61% [@10.1002/aenm.71159]. Self-reported values at large aperture areas run substantially ahead of this verified module boundary, reaching 27.12% on 655.2 cm2 [@10.1002/adma.73855], 26.88% on 29.7 cm2 [@10.1038/s41467-026-74288-2], 26.76% on 12 cm2 [@10.1002/adfm.76756], 26.52% on 50 cm2 [@10.1002/anie.2974414], and 26.13% on 57.6 cm2 [@10.1038/s41467-026-73276-w]. A champion efficiency recorded on a tiny laboratory cell and an independently certified efficiency measured at module area provide fundamentally distinct physical evidence. The miniature laboratory cell interrogates local non-radiative recombination suppression under negligible series resistance and idealized collection geometries. By contrast, a certified module reflects distributed transport physics, penalizing performance through interconnect dead areas, sheet resistance across transparent conductors, and film thickness gradients over large spans. Treating micro-scale champion metrics as indicators of module feasibility conflates intrinsic material quality with macroscopic charge-transport management.

File: runs/2026-06_cf764cbb/draft_v4/sec3.md
Standard optoelectronic characterization cannot definitively separate true chemical passivation of deep sub-gap trap states from electrostatic band-bending, interfacial dipole reorientation, or suppressed mobile ion accumulation that dynamically alters interface recombination. Most reported open-circuit voltage ($V_{\mathrm{oc}}$) and photoluminescence improvements conflate these effects. Evidence of genuine chemical trap remediation survives where multidentate Lewis-base chelators target undercoordinated lead ($\mathrm{Pb}^{2+}$) cations and halide vacancies. Bidentate coordination directly elevates defect formation energies and prevents ligand detachment: dabrafenib (DRFN) binds multiple $\mathrm{Pb}^{2+}$ centers through its sulfonyl group and heterocyclic nitrogen to yield uncertified power conversion efficiencies (PCE) of 25.28% in n-i-p and 26.62% in p-i-n cells [@10.1002/adfm.76623], while dithiol chelation (DPS) forms stable five-membered rings with $\mathrm{Pb}^{2+}$ to achieve 22.28% PCE [@10.1002/adma.73833]. Enantiomeric anchoring reveals that steric configuration dictates coordination strength: chiral R-Pye raises the iodine vacancy formation energy from 2.46 to 4.56 eV with a 9.45 eV binding energy compared to 7.33 eV for S-Pye, delivering 26.13% PCE [@10.1002/aenm.71222]. Similarly, functionalized aromatics like 2-amino-4,6-dichlorotriazine relieve $\mathrm{PbI}_6$ octahedral distortion while coordinating $\mathrm{Pb}^{2+}$ and halide vacancies (26.58% PCE) [@10.1021/acsmaterialslett.5c01678], paralleled by triazine anchoring that suppresses $\mathrm{Pb}$-$\mathrm{I}$ antisites [@10.1002/adfm.76218], amino-pyridine derivatives (ACA) strengthening $\mathrm{Pb}^{2+}$ coordination via electron donation while hydrogen-bonding lattice iodide (15.84% PCE) [@10.1021/acs.jpclett.6c01600], and dual-site binding through carbonyl, phenolic, or cyano groups [@10.1021/acsami.6c04650] [@10.1002/smll.74320] [@10.1021/acs.jpclett.6c01458].

This mechanistic picture is obscured when molecular treatments simultaneously alter bulk crystal growth, leaving unclear whether non-radiative recombination decreases from localized defect passivation or reduced grain boundary area. The dual-functional ionic liquid PIT decouples these actions: its anion coordinates $\mathrm{Pb}^{2+}$ and organic cations, whereas its cation segregates to the upper surface to retard crystallization and enlarge grains, achieving 25.94% PCE [@10.1002/smll.74328]. Co-passivation with potassium diformate and potassium phosphate similarly halves trap density while expanding grain size from 780 to 1370 nm (24.42% PCE) [@10.1021/acsami.6c06698]. At buried contacts, separating chemical passivation from nucleation control remains equally challenging. Adding $\mathrm{CsPbBr}_3$ nanocrystal seeds passivates the buried interface while steering crystallization, yielding 24.63% PCE against 22.89% for unseeded controls [@10.1002/smll.74279]. Interfacial polymeric interlayers like ultraviolet (UV)-crosslinked RM82 diacrylates passivate buried tin oxide ($\mathrm{SnO}_2$) interfaces while promoting crystal growth, though reported stability relies on passive ambient storage rather than operational stress [@10.1021/acsaem.6c00330]. CTW-g-PANI coordinates undercoordinated tin sites to heal $\mathrm{SnO}_x$ oxygen vacancies and passivate surface perovskite states (17.73% PCE) [@10.1021/acsami.6c05326]. In tin-lead perovskites, differential chelation resolves mismatched crystallization kinetics: 1,10-phenanthroline binds $\mathrm{Sn}^{2+}$ preferentially over $\mathrm{Pb}^{2+}$, synchronizing film growth to achieve an uncertified 23.63% PCE, 81.27% fill factor (FF), and 0.887 V $V_{\mathrm{oc}}$ [@10.1002/eem2.70453].

Static defect metrics also cannot distinguish permanent electronic trap deactivation from temporary trap filling or the suppression of field-driven ion migration. Although illumination-assisted trap filling achieves long electron lifetimes up to 547 ± 9 µs in polycrystalline films [@10.1002/adfm.76273], unpassivated mobile ions migrate under operational bias to generate new recombination centers. Defect suppression only survives long-term operation when ion migration pathways are physically sealed. 2PyS coordination suppresses undercoordinated $\mathrm{Pb}^{2+}$ and halide vacancies, limiting ion drift and preserving over 91% efficiency after 2000 h in wide-bandgap (WBG) cells [@10.1088/2752-5724/ae7817], consistent with molecular confinement domains restricting formamidinium motion to arrest halide segregation (24.21% and 21.20% PCE for 1.68 and 1.78 eV bandgaps) [@10.1002/adma.73713]. Time-of-flight secondary ion mass spectrometry (ToF-SIMS) confirms that multidentate ATZCl forms a Ruddlesden-Popper (RP)-like surface phase that blocks iodide migration across the hole transport layer (HTL) (25.22% PCE) [@10.1021/acs.nanolett.6c00804]. Replacing small molecules with in situ polymerized vinylphosphonic acid provides a rare certified 26.24% PCE (26.54% uncertified champion) with over 90% retention after 1600 h of continuous maximum power point tracking (MPPT) [@10.1002/adma.202522825], demonstrating that covalent network immobilization prevents field-induced passivator detachment and settles the ambiguity between chemical trap deactivation and dynamic ion blocking.

File: runs/2026-06_cf764cbb/draft_v4/sec4.md
Bulk structural probes cannot distinguish whether additives genuinely alter the thermodynamic free-energy landscape of perovskite phases or merely impose kinetic barriers that freeze metastable states [@10.22541/authorea.15004927/v1]. Spatially averaged X-ray diffraction (XRD) routinely masks localized phase impurities, while thermal calibration offsets skew the determination of true phase-transition and decomposition onsets in halide powders [@10.48550/arxiv.2606.27592] [@10.22541/authorea.15004927/v1]. What survives this diagnostic ambiguity is that local interfacial lattice matching and coherent strain govern polymorphic stability. In formamidinium lead triiodide (FAPbI3), the spontaneous conversion from the photoactive black cubic perovskite (α-phase) to the non-photoactive yellow hexagonal (δ-phase) at room temperature nucleates at coherent interfaces between α-phase (011) and δ-phase (110) planes under tensile strain [@10.1038/s41467-026-73739-0] [@10.1002/solr.70396]. Introducing two-dimensional (2D) perovskitoid interlayers disrupts this preferred δ-phase orientation, yielding an uncertified 25.61% champion power conversion efficiency (PCE) [@10.1038/s41467-026-73739-0]. Interfacial strain regulation is equally achieved by constructing one-dimensional (1D) THAPbI3 heterojunctions using tetrahexylammonium iodide (THAI), which anchors formamidinium (FA+) cations through hydrogen bonding to suppress outward cation diffusion and strain gradients, achieving an uncertified 25.06% PCE on unstated cell dimensions [@10.1021/acsaem.6c01363]. Transient intermediate phases also dictate phase-pure crystallization pathways. Volatile thiocyanate (SCN-) anions transiently coordinate with lead (Pb2+) precursors to restructure crystallization kinetics; while ammonium (NH4+) cations volatilize during thermal annealing to drive bulk grain enlargement, residual phenylethylammonium (PEA+) cations segregate to grain boundaries to provide surface passivation, achieving 23.3% PCE [@10.1021/acsaem.6c01329]. In all-inorganic cesium lead triiodide (CsPbI3), formamidinium acetate (FAAC) reduces the formation energy of the Cs4PbI6 intermediate phase, facilitating complete dimethylammonium (DMA+) to cesium (Cs+) cation exchange and accelerating dimethylammonium iodide (DMAI) removal to yield 21.84% PCE [@10.1021/acs.jpclett.6c01395].

In wide-bandgap mixed-halide absorbers, measurements similarly struggle to distinguish growth-induced compositional heterogeneity from operational light-induced phase segregation [@10.1016/j.xcrp.2026.103346] [@10.22541/authorea.15004927/v1]. Resolving this requires synchronizing disparate halide crystallization kinetics. Eutectic urea phosphate, possessing stronger affinity for bromine-based over iodine-based octahedra, equalizes reaction rates to eliminate vertical and lateral phase segregation, yielding 22.27% PCE [@10.1002/anie.2535666]. Epitaxial growth on spinel oxide substrates uses lattice matching and magnesium-halide interfacial bonds to induce compressive strain, which arrests halide segregation without organic additives [@10.1021/jacs.6c04846]. For multi-junction absorbers, substituting bromide with chloride in Cs0.05(FA0.90MA0.10)0.95Pb(I0.95Br0.05)3 (incorporating methylammonium, MA+) circumvents performance losses observed beyond 450 nm thickness, enabling crack-free vertical crystallization up to ~700 nm without sacrificing fill factor (FF) or open-circuit voltage (Voc) to achieve 23.4% PCE on a 1 cm2 aperture [@10.1002/solr.70410].

Controlling orientation templates is critical for dimensional stability. Templated crystallization using pre-synthesized large-area n = 1 2D perovskite nanosheets drives three-dimensional (3D) film growth with high crystallinity and preferred orientation, achieving 21.36% PCE (20.75% stabilized power output) and a hysteresis coefficient below 1% [@10.1002/smll.74076]. Propylammonium iodide (PAI) added during two-step blade coating directs (111)-oriented growth in inverted cells, delivering 20.05% PCE and retaining 95% of initial efficiency over 1680 h of maximum power point tracking (MPPT) [@10.1002/solr.70385]. Conversely, solvent-additive approaches such as rubidium chloride (RbCl) in 2-methoxyethanol and dimethylacetamide (DMAc) claim methylammonium lead triiodide (MAPbI3) phase regulation, yet stability verification is limited to 300 s of steady-state output at 18.48% PCE [@10.1002/solr.70363]. In quasi-2D systems, functional group configuration in isomeric additives dictates molecular stacking: cytosine exhibits stronger delocalized interactions than iso-cytosine, facilitating favorable nucleation to attain 22.4% PCE with a T80 lifetime (time to 80% initial efficiency) of 3600 h [@10.1021/acs.jpclett.6c01531]. Intermolecular pi-pi interactions in 3,3'-methylenediphenyldiammonium cations stabilize a non-Dion-Jacobson (non-DJ) 2D perovskite, yielding 26.52% module PCE on 50 cm2 [@10.1002/anie.2974414]. For tin-based perovskites, density functional theory (DFT) guided screening of solvent vapor fuming identifies tetramethylurea (TMU), which slows coordination kinetics to enable carrier extraction in 0.67 μs and a 75.14 μs recombination lifetime, reaching 10.45% PCE [@10.1021/acsenergylett.6c01505].

File: runs/2026-06_cf764cbb/draft_v4/sec8.md
Standard characterization cannot separate electronic defect remediation from transient ionic polarization or kinetic phase trapping. Certified power conversion efficiency (PCE) reached 33.6% in two-terminal (2T) tandems [@10.1126/science.aef5355] and 26.8% across a 655.2 cm2 aperture [@10.1002/adma.73855], yet only 14 of 167 closely read papers reported certified values, leaving most performance claims unresolved against measurement artifacts.

First, standard optoelectronic characterization fails to establish whether Lewis-base chelators permanently remediate deep sub-gap traps or merely induce transient field-effect screening [@10.1002/adfm.76623]. Differentiating true chemical de-trapping from dynamic ionic screening requires operando, bias-dependent drive-level capacitance profiling (DLCP) across hole transport layer (HTL) junctions, where interfacial trapped-hole densities reach 1.6e17 cm-3 [@10.1021/acsaem.6c00612].

Second, bulk structural probes do not establish whether strain-regulating additives shift the equilibrium free-energy landscape or merely impose kinetic barriers that freeze metastable phases [@10.22541/authorea.15004927/v1]. Proving whether interfacial coherent strain suppresses yellow non-perovskite phase nucleation requires in situ high-pressure synchrotron X-ray diffraction (XRD) paired with differential scanning calorimetry calibrated against absolute transition enthalpies [@10.1038/s41467-026-73739-0].

Third, unstandardized operational metrics fail to establish the boundary separating reversible ionic polarization from catastrophic degradation under electrical stress [@10.1021/acsenergylett.6c00904]. Only 6 papers reported a time to 80% initial efficiency (T80) lifetime (longest 3600 h) and only 5 papers named an International Summit on Organic Photovoltaic Stability (ISOS) protocol [@10.1016/joule.2026.102538] [@10.1126/sciadv.aef6596]. Closing this gap demands operando impedance spectroscopy tracking equivalent-circuit transport parameters during cyclic ISOS reverse-bias stress [@10.1021/acsenergylett.6c00904] [@10.1126/sciadv.aef6596].

Fourth, macroscopic current-voltage scans cannot establish which morphological disparities in sequentially deposited scaffolds penalize carrier collection [@10.1021/acsami.6c07582]. Although scale-up was addressed by 24 of 623 works, identifying performance-limiting defects over large areas requires spatially resolved photoconductive atomic force microscopy correlated with local photoluminescence quantum yields across device apertures up to 655.2 cm2 [@10.1002/adma.73855].

Next month's literature would be far more comparable if authors reported certified steady-state power tracking on standardized aperture masks alongside accredited T80 lifetimes under designated ISOS stress protocols.
