Repository: havidaqoma/auto-perov-review-public

# Automated perovskite photovoltaics literature review

A validator-gated pipeline that turns a scholarly-database query into a
review manuscript, at three cadences: **monthly**, **half-year**, and
**yearly**. This repository holds the code, the stored run artifacts, the
gate reports, and the rendered documents for every issue produced so far, so
that a third party can re-verify the results without re-running anything that
costs money.

The system's design claim is narrow and worth stating plainly: **a language
model writes prose and extracts values, and a deterministic script decides
whether that output is allowed to ship.** Every build runs 18 to 20 gates,
depending on cadence, and all of them compute over stored JSON. No gate consults a model, and the model that reviews an output is never
the model that produced it.

## What is here

| Cadence | Code | Issues shipped | Stored runs |
|---|---|---|---|
| Monthly | `scripts/stages/s*` | 2026-01 to 2026-08 | `runs/2026-0*` |
| Half-year | `scripts/stages/h1_*` | 2026-H1 | `runs/2026-H1` |
| Yearly | `yearly/scripts/stages/` | 2025 | `yearly/runs/` |

Measured contents of this tree:

- **16,437 corpus rows** across 11 stored runs, after normalisation and
  deduplication
- **2,658 claim cards**, each carrying the anchor span it was extracted from
- **21 gate reports**, of which **9 verdicts are not `pass`** and every one of
  them is explained in `verification/gate_verdicts.json`
- **46 rendered PDFs**, 721 pages total
- **336 unit tests** (254 at the root, 82 under `yearly/`)

The failing verdicts are deliberately left standing. A repository that shows
only clean gate reports teaches the reader nothing about what the gates
actually catch, and rewriting a shipped report to look tidy is the exact
behaviour the handbook forbids.

## Reproduce it

Three tiers, because they have genuinely different requirements. Only the
first one is free and fully deterministic, and it is the one that checks the
paper's actual claim.

### Tier 0: re-verify offline, no network, no model calls

```bash
pip install -r requirements.txt
python reproduce.py --tier 0
```

Ten checks: the environment matches the manifest, both config trees validate
against their schemas, both unit suites pass, the socket block is still in

## Abstracts are not redistributed

Publisher abstracts are not ours to republish, so `runs/*/private/` ships a
**sha256 digest per work** instead of the abstract text:
`ABSTRACTS_DIGEST_02_abstracts.json`.

This is enough to prove provenance. Tier 0's claim-card check confirms every
extracted value maps to a work in the published corpus. For quotation-level
verification, re-fetch the text yourself:

```bash
python tools/rehydrate_abstracts.py --all        # or --monthly, which is all the studies need
python scripts/verify_anchors.py 2026-08
```

The rehydrator rebuilds each abstract from the OpenAlex inverted index and
checks it against the shipped digest. A hash mismatch is reported, never
silently accepted: it usually means the publisher revised the abstract after
our harvest, which is a real finding about the corpus. The rehydrator then
exits 1 by design, after writing every abstract that did match. A fresh clone
on 2026-10-10 with `--monthly` accounted for all 9,213 digest rows: 8,468
verified, 237 changed since harvest, 80 with no OpenAlex id in the shipped
records, 130 with no abstract at harvest or now, and 298 that OpenAlex no
longer returned. The checks below still run on what was recovered.

The same applies to the model-only studies. Every model reply behind them is
stored under `runs/studies/*_raw/` (paper identifiers, model name and the raw
reply; no prompt, no abstract). After rehydration, these commands rescore the
studies from those replies without calling any model:

```bash
python papers/scripts/studies/ablation_gate.py --score
python papers/scripts/studies/baseline_scaled.py --from-cache
python papers/scripts/studies/baseline_scaled.py --harsh --from-cache
python papers/scripts/studies/gate_loss_analysis.py
git status --short runs/studies papers/studies   # expect no output
```

Expect a partial check, not a full rebuild. Some publishers revise an
abstract after harvest, and a revised abstract no longer matches its digest.
When any abstract is missing this way, each script compares only the values
whose abstracts came back exactly with the stored rows, writes nothing, and
prints `PARTIAL CHECK PASSED` (or `FAILED` with the first differing row).
In a fresh clone on 2026-10-10, 206 of the 3,126 non-empty abstracts the
studies read did not come back exactly, and the scripts checked 1,042 of 1,074, 2,127 of 2,191,
1,080 of 1,113 and 20 of 20 stored rows, all identical. With every abstract
recovered they rebuild the full outputs, which then match byte for byte.

`ablation_raw_tools_on/` holds an earlier run made with the model's tools
switched on. It is kept as evidence and no reported number uses it.

File: runs/2026-06_cf764cbb/manuscript.md (part 1 of 2)
\begin{center}
{\LARGE\bfseries Perovskite Photovoltaics in June 2026: Defect passivation, composition and phase control\par}
\vspace{1.1em}
{\large Havid Aqoma\textsuperscript{1,2,3,4,*}\par}
\vspace{0.7em}
\begin{minipage}{\textwidth}\centering\small
\textsuperscript{1}School of Energy and Chemical Engineering, Xiamen University Malaysia, Selangor Darul Ehsan 43900, Malaysia\\[0.25em]
\textsuperscript{2}Kelip-kelip! Center of Excellence for Light Enabling Technologies, School of Energy and Chemical Engineering, Xiamen University Malaysia, Selangor Darul Ehsan 43900, Malaysia\\[0.25em]
\textsuperscript{3}Centre of Excellence for Green and Advanced Technologies in Efficient Separations (GATES), School of Energy and Chemical Engineering, Xiamen University Malaysia, Selangor Darul Ehsan 43900, Malaysia\\[0.25em]
\textsuperscript{4}Gulei Innovation Institute, Xiamen University, Zhangzhou 363200, China\\[0.55em]
*Corresponding author. Email: havidaqoma.khoiruddin@xmu.edu.my\\[2.0em]
October 9, 2026
\end{minipage}
\end{center}
\vspace{0.8em}

## Abstract

From a monthly corpus of 623 indexed publications in perovskite photovoltaics, critical examination of 167 works reveals that unstandardized characterization continues to conflate reversible ionic polarization with enduring chemical defect remediation. Only 14 studies report independently certified performance metrics, establishing a verified efficiency boundary of 33.6% for tandem configurations and 27.28% for single-junction devices. These certified frontiers rely on multidentate Lewis-base chelators that elevate vacancy formation energies, dense self-assembled monolayer (SAM) hole contacts that suppress interfacial deprotonation, and interfacial strain relief that impedes nucleation of hexagonal non-perovskite phases. However, severe geometric scaling penalties persist across larger formats, reducing certified power conversion efficiency (PCE) to 26.8% at an aperture area of \qty{655.2}{\centi\meter}$^2$ as macroscopic contact pinholes, sheet resistance, and solvent washouts induce non-radiative recombination. Standardized operational stability evidence remains thin: merely 6 investigations document operational lifetime thresholds, with the longest duration reaching \qty{3600}{\hour}, and only 3 adhere to International Summit on Organic Photovoltaic Stability (ISOS) testing procedures. A pervasive reporting disparity accentuates this ambiguity, as 48.1% of publications declare efficiency values while only 5.9% provide independent certification, leaving uncertified claims vulnerable to sweep-rate hysteresis, aperture misalignment, and capacitive transients. Mechanistically, evidence confirms that multidentate coordination and steric hindrance mitigate lead vacancy formation and fullerene photo-dimerization, while catalytic anchoring protects selective contacts against solvent erosion. Nevertheless, macroscopic work-function shifts routinely conceal severe nanoscale contact disorder and trapped-hole accumulation. Bulk structural probes fail to distinguish thermodynamic phase stabilization from kinetically trapped metastable states, and macroscopic measurements conceal substantial morphological disparities across sequentially deposited scaffolds. Because current lifetime testing lacks uniform electrical bias and thermal baselines, available data cannot verify whether contact reconstruction confers greater operational longevity than molecular passivation, necessitating operando impedance spectroscopy and drive-level capacitance profiling under continuous stress.

**Keywords:** perovskite photovoltaics; buried interface; defect passivation; wide-bandgap perovskite; tandem solar cells; operational stability

## 1. Introduction

Standard steady-state characterization cannot distinguish reversible ionic redistribution from irreversible chemical decomposition, leaving ambiguous whether reported passivation strategies eliminate recombination centres or merely establish transient screening fields. Resolving this ambiguity defines the central challenge in perovskite photovoltaics, where the research frontier has departed from raw power conversion efficiency (PCE) recorded on small-area coupons. Progress now requires reproducible independent verification, structural uniformity over scalable device areas, and operating lifetime that resists coupled thermal, environmental, and electrical stress.

A total of 623 indexed works met the scope gate in June 2026 and 167 were read closely. Across this evidence base, this review distinguishes what the month's literature verified through corroborated physical measurement from what it asserted through uncalibrated fits, isolated champion cells, or non-standard aging protocols.

Five mechanistic threads track the findings that withstand that measurement uncertainty: non-radiative recombination and defect control, crystallisation pathways and phase stability, interfacial energetics and contact design, operational lifetime and failure pathways, and subcell design and tandem interconnection. Tracing these processes clarifies where microscopic defect passivation translates into authentic device endurance, and where nominal performance gains remain artifacts of measurement conditions.

## 2. The Certified Frontier in June 2026

Unstandardized laboratory current-voltage measurements cannot distinguish interfacial defect passivation from transient capacitive currents, sweep-rate hysteresis, spectral mismatch, or aperture misalignment. Only 14 of 167 closely read papers reported an independently certified efficiency, leaving the majority of performance claims unshielded from these experimental ambiguities. What survives standardization establishes the verified photovoltaic ceiling. Two-terminal (2T) tandems set the highest certified PCE at 33.6% and 32.95%, with a lower certified baseline at 28.79% [\href{https://doi.org/10.1126/science.aef5355}{1},\href{https://doi.org/10.1038/s41467-026-73276-w}{2},\href{https://doi.org/10.1002/anie.4918900}{3}]. Unclassified cell architectures reach certified efficiencies of 27.28% and 26.84% [\href{https://doi.org/10.1126/sciadv.aef6596}{4},\href{https://doi.org/10.1038/s41467-026-74107-8}{5}], while certified inverted (p-i-n) devices cap at 26.8% and 26.44% [\href{https://doi.org/10.1002/adma.73855}{6},\href{https://doi.org/10.1021/acsenergylett.6c01257}{7}].

For scalable modules, the certified ceiling drops to 26.61% [\href{https://doi.org/10.1002/aenm.71159}{8}]. Self-reported values at large aperture areas run substantially ahead of this verified module boundary, reaching 27.12% on \qty{655.2}{\centi\meter\squared} [\href{https://doi.org/10.1002/adma.73855}{6}], 26.88% on \qty{29.7}{\centi\meter\squared} [\href{https://doi.org/10.1038/s41467-026-74288-2}{9}], 26.76% on \qty{12}{\centi\meter\squared} [\href{https://doi.org/10.1002/adfm.76756}{10}], 26.52% on \qty{50}{\centi\meter\squared} [\href{https://doi.org/10.1002/anie.2974414}{11}], and 26.13% on \qty{57.6}{\centi\meter\squared} [\href{https://doi.org/10.1038/s41467-026-73276-w}{2}]. A champion efficiency recorded on a tiny laboratory cell and an independently certified efficiency measured at module area provide fundamentally distinct physical evidence. The miniature laboratory cell interrogates local non-radiative recombination suppression under negligible series resistance and idealized collection geometries. By contrast, a certified module reflects distributed transport physics, penalizing performance through interconnect dead areas, sheet resistance across transparent conductors, and film thickness gradients over large spans. Treating micro-scale champion metrics as indicators of module feasibility conflates intrinsic material quality with macroscopic charge-transport management.

\begin{figure}[htbp]
\centering
\includegraphics[width=0.95\textwidth]{runs/2026-06_cf764cbb/fig/F1_certified_frontier.pdf}
\caption{The certified frontier in June 2026. Filled markers are independently certified efficiencies, open markers are self-reported champion values, grouped by device family. Horizontal bars mark the highest certified value in each family.}
\end{figure}

## 3. Non-Radiative Recombination and Defect Control

Standard optoelectronic characterization cannot definitively separate true chemical passivation of deep sub-gap trap states from electrostatic band-bending, interfacial dipole reorientation, or suppressed mobile ion accumulation that dynamically alters interface recombination. Most reported open-circuit voltage ($V_{\mathrm{oc}}$) and photoluminescence improvements conflate these effects. Evidence of genuine chemical trap remediation survives where multidentate Lewis-base chelators target undercoordinated lead ($\mathrm{Pb}^{2+}$) cations and halide vacancies. Bidentate coordination directly elevates defect formation energies and prevents ligand detachment: dabrafenib (DRFN) binds multiple $\mathrm{Pb}^{2+}$ centers through its sulfonyl group and heterocyclic nitrogen to yield uncertified power conversion efficiencies (PCE) of 25.28% in n-i-p and 26.62% in p-i-n cells [\href{https://doi.org/10.1002/adfm.76623}{12}], while dithiol chelation (DPS) forms stable five-membered rings with $\mathrm{Pb}^{2+}$ to achieve 22.28% PCE [\href{https://doi.org/10.1002/adma.73833}{13}]. Enantiomeric anchoring reveals that steric configuration dictates coordination strength: chiral R-Pye raises the iodine vacancy formation energy from 2.46 to \qty{4.56}{\electronvolt} with a \qty{9.45}{\electronvolt} binding energy compared to \qty{7.33}{\electronvolt} for S-Pye, delivering 26.13% PCE [\href{https://doi.org/10.1002/aenm.71222}{14}]. Similarly, functionalized aromatics like 2-amino-4,6-dichlorotriazine relieve $\mathrm{PbI}_6$ octahedral distortion while coordinating $\mathrm{Pb}^{2+}$ and halide vacancies (26.58% PCE) [\href{https://doi.org/10.1021/acsmaterialslett.5c01678}{15}], paralleled by triazine anchoring that suppresses $\mathrm{Pb}$-$\mathrm{I}$ antisites [\href{https://doi.org/10.1002/adfm.76218}{16}], amino-pyridine derivatives (ACA) strengthening $\mathrm{Pb}^{2+}$ coordination via electron donation while hydrogen-bonding lattice iodide (15.84% PCE) [\href{https://doi.org/10.1021/acs.jpclett.6c01600}{17}], and dual-site binding through carbonyl, phenolic, or cyano groups [\href{https://doi.org/10.1021/acsami.6c04650}{18},\href{https://doi.org/10.1002/smll.74320}{19},\href{https://doi.org/10.1021/acs.jpclett.6c01458}{20}].

This mechanistic picture is obscured when molecular treatments simultaneously alter bulk crystal growth, leaving unclear whether non-radiative recombination decreases from localized defect passivation or reduced grain boundary area. The dual-functional ionic liquid PIT decouples these actions: its anion coordinates $\mathrm{Pb}^{2+}$ and organic cations, whereas its cation segregates to the upper surface to retard crystallization and enlarge grains, achieving 25.94% PCE [\href{https://doi.org/10.1002/smll.74328}{21}]. Co-passivation with potassium diformate and potassium phosphate similarly halves trap density while expanding grain size from 780 to \qty{1370}{\nano\meter} (24.42% PCE) [\href{https://doi.org/10.1021/acsami.6c06698}{22}]. At buried contacts, separating chemical passivation from nucleation control remains equally challenging. Adding $\mathrm{CsPbBr}_3$ nanocrystal seeds passivates the buried interface while steering crystallization, yielding 24.63% PCE against 22.89% for unseeded controls [\href{https://doi.org/10.1002/smll.74279}{23}]. Interfacial polymeric interlayers like ultraviolet (UV)-crosslinked RM82 diacrylates passivate buried tin oxide ($\mathrm{SnO}_2$) interfaces while promoting crystal growth, though reported stability relies on passive ambient storage rather than operational stress [\href{https://doi.org/10.1021/acsaem.6c00330}{24}]. CTW-g-PANI coordinates undercoordinated tin sites to heal $\mathrm{SnO}_x$ oxygen vacancies and passivate surface perovskite states (17.73% PCE) [\href{https://doi.org/10.1021/acsami.6c05326}{25}]. In tin-lead perovskites, differential chelation resolves mismatched crystallization kinetics: 1,10-phenanthroline binds $\mathrm{Sn}^{2+}$ preferentially over $\mathrm{Pb}^{2+}$, synchronizing film growth to achieve an uncertified 23.63% PCE, 81.27% fill factor (FF), and \qty{0.887}{\volt} $V_{\mathrm{oc}}$ [\href{https://doi.org/10.1002/eem2.70453}{26}].

Static defect metrics also cannot distinguish permanent electronic trap deactivation from temporary trap filling or the suppression of field-driven ion migration. Although illumination-assisted trap filling achieves long electron lifetimes up to 547 ± 9 µs in polycrystalline films [\href{https://doi.org/10.1002/adfm.76273}{27}], unpassivated mobile ions migrate under operational bias to generate new recombination centers. Defect suppression only survives long-term operation when ion migration pathways are physically sealed. 2PyS coordination suppresses undercoordinated $\mathrm{Pb}^{2+}$ and halide vacancies, limiting ion drift and preserving over 91% efficiency after \qty{2000}{\hour} in wide-bandgap (WBG) cells [\href{https://doi.org/10.1088/2752-5724/ae7817}{28}], consistent with molecular confinement domains restricting formamidinium motion to arrest halide segregation (24.21% and 21.20% PCE for 1.68 and \qty{1.78}{\electronvolt} bandgaps) [\href{https://doi.org/10.1002/adma.73713}{29}]. Time-of-flight secondary ion mass spectrometry (ToF-SIMS) confirms that multidentate ATZCl forms a Ruddlesden-Popper (RP)-like surface phase that blocks iodide migration across the hole transport layer (hole-transport layer (HTL)) (25.22% PCE) [\href{https://doi.org/10.1021/acs.nanolett.6c00804}{30}]. Replacing small molecules with in situ polymerized vinylphosphonic acid provides a rare certified 26.24% PCE (26.54% uncertified champion) with over 90% retention after \qty{1600}{\hour} of continuous maximum power point tracking (MPPT) [\href{https://doi.org/10.1002/adma.202522825}{31}], demonstrating that covalent network immobilization prevents field-induced passivator detachment and settles the ambiguity between chemical trap deactivation and dynamic ion blocking.

\begin{figure}[htbp]
\centering
\includegraphics[width=0.95\textwidth]{runs/2026-06_cf764cbb/fig/F3_effort_map.pdf}
\caption{Where the month's mechanistic effort was directed. Depth-tier papers by mechanism axis, stacked by device family.}
\end{figure}

## 4. Crystallisation Pathways and Phase Stability

Bulk structural probes cannot distinguish whether additives genuinely alter the thermodynamic free-energy landscape of perovskite phases or merely impose kinetic barriers that freeze metastable states [\href{https://doi.org/10.22541/authorea.15004927/v1}{32}]. Spatially averaged X-ray diffraction (XRD) routinely masks localized phase impurities, while thermal calibration offsets skew the determination of true phase-transition and decomposition onsets in halide powders [\href{https://doi.org/10.22541/authorea.15004927/v1}{32},\href{https://doi.org/10.48550/arxiv.2606.27592}{33}]. What survives this diagnostic ambiguity is that local interfacial lattice matching and coherent strain govern polymorphic stability. In formamidinium lead triiodide (\ce{FAPbI3}), the spontaneous conversion from the photoactive black cubic perovskite (α-phase) to the non-photoactive yellow hexagonal (δ-phase) at room temperature nucleates at coherent interfaces between α-phase (011) and δ-phase (110) planes under tensile strain [\href{https://doi.org/10.1038/s41467-026-73739-0}{34},\href{https://doi.org/10.1002/solr.70396}{35}]. Introducing two-dimensional (2D) perovskitoid interlayers disrupts this preferred δ-phase orientation, yielding an uncertified 25.61% champion PCE [\href{https://doi.org/10.1038/s41467-026-73739-0}{34}]. Interfacial strain regulation is equally achieved by constructing one-dimensional (1D) THAPbI3 heterojunctions using tetrahexylammonium iodide (THAI), which anchors formamidinium (FA+) cations through hydrogen bonding to suppress outward cation diffusion and strain gradients, achieving an uncertified 25.06% PCE on unstated cell dimensions [\href{https://doi.org/10.1021/acsaem.6c01363}{36}]. Transient intermediate phases also dictate phase-pure crystallization pathways. Volatile thiocyanate (SCN-) anions transiently coordinate with lead (\ce{Pb^2+}) precursors to restructure crystallization kinetics; while ammonium (\ce{NH4}+) cations volatilize during thermal annealing to drive bulk grain enlargement, residual phenylethylammonium (PEA+) cations segregate to grain boundaries to provide surface passivation, achieving 23.3% PCE [\href{https://doi.org/10.1021/acsaem.6c01329}{37}]. In all-inorganic cesium lead triiodide (\ce{CsPbI3}), formamidinium acetate (FAAC) reduces the formation energy of the Cs4PbI6 intermediate phase, facilitating complete dimethylammonium (DMA+) to cesium (\ce{Cs+}) cation exchange and accelerating dimethylammonium iodide (DMAI) removal to yield 21.84% PCE [\href{https://doi.org/10.1021/acs.jpclett.6c01395}{38}].

In wide-bandgap mixed-halide absorbers, measurements similarly struggle to distinguish growth-induced compositional heterogeneity from operational light-induced phase segregation [\href{https://doi.org/10.22541/authorea.15004927/v1}{32},\href{https://doi.org/10.1016/j.xcrp.2026.103346}{39}]. Resolving this requires synchronizing disparate halide crystallization kinetics. Eutectic urea phosphate, possessing stronger affinity for bromine-based over iodine-based octahedra, equalizes reaction rates to eliminate vertical and lateral phase segregation, yielding 22.27% PCE [\href{https://doi.org/10.1002/anie.2535666}{40}]. Epitaxial growth on spinel oxide substrates uses lattice matching and magnesium-halide interfacial bonds to induce compressive strain, which arrests halide segregation without organic additives [\href{https://doi.org/10.1021/jacs.6c04846}{41}]. For multi-junction absorbers, substituting bromide with chloride in Cs0.05(FA0.90MA0.10)0.95Pb(I0.95Br0.05)3 (incorporating methylammonium, MA+) circumvents performance losses observed beyond \qty{450}{\nano\meter} thickness, enabling crack-free vertical crystallization up to ~\qty{700}{\nano\meter} without sacrificing FF or open-circuit voltage (Voc) to achieve 23.4% PCE on a \qty{1}{\centi\meter\squared} aperture [\href{https://doi.org/10.1002/solr.70410}{42}].

Controlling orientation templates is critical for dimensional stability. Templated crystallization using pre-synthesized large-area n = 1 2D perovskite nanosheets drives three-dimensional (3D) film growth with high crystallinity and preferred orientation, achieving 21.36% PCE (20.75% stabilized power output) and a hysteresis coefficient below 1% [\href{https://doi.org/10.1002/smll.74076}{43}]. Propylammonium iodide (PAI) added during two-step blade coating directs (111)-oriented growth in inverted cells, delivering 20.05% PCE and retaining 95% of initial efficiency over \qty{1680}{\hour} of MPPT [\href{https://doi.org/10.1002/solr.70385}{44}]. Conversely, solvent-additive approaches such as rubidium chloride (RbCl) in 2-methoxyethanol and dimethylacetamide (DMAc) claim methylammonium lead triiodide (\ce{MAPbI3}) phase regulation, yet stability verification is limited to \qty{300}{\second} of steady-state output at 18.48% PCE [\href{https://doi.org/10.1002/solr.70363}{45}]. In quasi-2D systems, functional group configuration in isomeric additives dictates molecular stacking: cytosine exhibits stronger delocalized interactions than iso-cytosine, facilitating favorable nucleation to attain 22.4% PCE with a T80 lifetime (time to 80% initial efficiency) of \qty{3600}{\hour} [\href{https://doi.org/10.1021/acs.jpclett.6c01531}{46}]. Intermolecular pi-pi interactions in 3,3'-methylenediphenyldiammonium cations stabilize a non-Dion-Jacobson (non-DJ) 2D perovskite, yielding 26.52% module PCE on \qty{50}{\centi\meter\squared} [\href{https://doi.org/10.1002/anie.2974414}{11}]. For tin-based perovskites, density functional theory (DFT) guided screening of solvent vapor fuming identifies tetramethylurea (TMU), which slows coordination kinetics to enable carrier extraction in 0.67 μs and a 75.14 μs recombination lifetime, reaching 10.45% PCE [\href{https://doi.org/10.1021/acsenergylett.6c01505}{47}].

## 5. Interfacial Energetics and Contact Design

Macroscopic junction characterizations fail to distinguish whether contact modifications enhance carrier collection through electrostatic band alignment or through the physical elimination of local pinholes, solvent washouts, and interfacial deprotonation. Transient photovoltage and photocurrent mapping reveals that inhomogeneous hole transport layer (HTL) junctions generate trapped-hole densities up to \qty{1.6e17}{\per\centi\meter\cubed} [\href{https://doi.org/10.1021/acsaem.6c00612}{48}], confirming that macroscopic work function shifts routinely conceal severe nanoscale contact disorder. Under operational stress, unimolecular self-assembled monolayer (SAM) contacts undergo severe degradation driven by thermomechanical mismatch with the perovskite absorber [\href{https://doi.org/10.1038/s44172-026-00695-4}{49}]. What survives this diagnostic ambiguity is direct evidence that contact durability depends on molecular ordering, multi-site anchoring, and chemical buffering against proton transfer rather than energetic tuning alone.

Because casting perovskite precursor solutions washes away unanchored molecules, contact integrity requires accelerated chemisorption or continuous replenishing. Catalytic deposition using 4-dimethylaminopyridine (DMAP) accelerates phosphonic acid binding to indium tin oxide (ITO) via phosphorylpyridinium intermediates, achieving a certified PCE of 26.44% (champion 26.93%) [\href{https://doi.org/10.1021/acsenergylett.6c01257}{7}], while directly doping SAM molecules into precursor solutions or inserting alumina nanoparticles counters solvent erosion and seals pinholes [\href{https://doi.org/10.1021/acsami.6c02373}{50},\href{https://doi.org/10.1002/smll.74200}{51}]. At the substrate interface, uniform coverage requires suppressing molecular agglomeration; bisphosphonic anchors, seed layers, and rigidified conjugated backbones enforce packing uniformity and favorable dipole alignment without excessive islanding [\href{https://doi.org/10.1002/adfm.76418}{52},\href{https://doi.org/10.1002/adma.73567}{53},\href{https://doi.org/10.1002/adfm.76243}{54},\href{https://doi.org/10.1002/smll.74278}{55}]. Specifically, rigid phenyl linkers elevate champion PCE to 23.30% compared to 22.38% for flexible alkyl analogues [\href{https://doi.org/10.1002/adfm.76243}{54}], and nonplanar butterfly geometries maintain 97.5% efficiency after \qty{1000}{\hour} under International Summit on Organic Photovoltaic Stability (ISOS) ISOS-L-1 testing [\href{https://doi.org/10.1002/smll.74278}{55}]. To resist interfacial shearing, multidentate and polymeric architectures buffer stress: a multidentate phosphonic acid network boosts fracture toughness nearly eightfold to 9.11 MPa (certified 26.61% PCE, though on an unscaled \qty{0.06734}{\centi\meter\squared} area) [\href{https://doi.org/10.1002/aenm.71159}{8}], whereas polymeric Poly-3Ph-4PACz delivers 22.22% PCE on \qty{57.6}{\centi\meter\squared} flexible modules [\href{https://doi.org/10.1038/s41467-026-73276-w}{2}].

At electron transport layer (electron-transport layer (ETL)) contacts, performance gains are frequently misattributed to work function realignment when chemical degradation dominates. Basic hydroxyls on tin oxide (\ce{SnO2}) promote formamidinium (FA+) deprotonation, a failure mode arrested by phosphate buffering or hydrogen-bonding additives at buried junctions [\href{https://doi.org/10.1002/aenm.71170}{56},\href{https://doi.org/10.1021/acssuschemeng.6c04546}{57}]. Concurrently, bilateral functional molecules mitigate interface trap states by coordinating uncoordinated lead ions while covalently anchoring oxide hydroxyls [\href{https://doi.org/10.1002/smll.202510785}{58},\href{https://doi.org/10.1002/advs.76010}{59}]. Uncertified champion devices with L-isoleucine modification reach 26.15% PCE versus 23.54% for controls [\href{https://doi.org/10.1002/smll.202510785}{58}], while sulfonated bathocuproine derivatives suppress recombination through combined sodium-ion and pyridinic coordination to reach 26.02% PCE [\href{https://doi.org/10.1002/advs.76010}{59}]. Decoupling bulk crystallization from interfacial reconstruction via triple-alkali interlayers provides an Voc of \qty{1.184}{\volt} and 83.81% fill factor (champion 26.13% PCE) [\href{https://doi.org/10.1002/adma.73535}{60}], demonstrating that chemical restructuring of the contact outweighs electrostatic band alignment.

## 6. Operational Lifetime and Failure Pathways

Accelerated operational testing frequently fails to distinguish extrinsic contact corrosion, edge ingress, and phase segregation from intrinsic absorber degradation [\href{https://doi.org/10.1016/j.joule.2026.102538}{61},\href{https://doi.org/10.1021/acsenergylett.6c00904}{62},\href{https://doi.org/10.1002/solr.70390}{63}]. In triple-junction perovskite/perovskite/silicon cells, unencapsulated outdoor operation degrades efficiency to 80% after 4 months and to 50% after 6 months [\href{https://doi.org/10.1002/solr.70390}{63}]. This diagnostic ambiguity is compounded by the scarcity of standardized lifetime evaluations: only 6 of 167 closely read papers reported a time to 80% of initial efficiency (T80) and only 3 named an ISOS protocol, such as ISOS-D-1 [\href{https://doi.org/10.1021/acsaem.6c00778}{64}] or ISOS-D [\href{https://doi.org/10.1016/j.cej.2026.177834}{65}].

At electron-selective contacts, phenyl-C61-butyric acid methyl ester (PCBM) degrades via photo-induced [2+2] cycloaddition, causing dimerization and morphological instability that steric hindrance from nonplanar additives suppresses, reaching an uncertified champion PCE of 26.6% [\href{https://doi.org/10.1002/solr.70405}{66}]. At heterointerfaces, bulky anionic passivators induce thermal lattice expansion, whereas reactive reconstruction and embedded passivation mitigate this fatigue, enabling unencapsulated devices to achieve a certified 27.28% efficiency with a \qty{3566}{\hour} T80 and retaining 87% of initial efficiency after \qty{4092}{\hour} of MPPT under ISOS-L-1 [\href{https://doi.org/10.1126/sciadv.aef6596}{4}]. Degradation of self-assembled monolayers (SAMs) during perovskite deposition is mitigated by transient two-dimensional capping layers [\href{https://doi.org/10.1002/adma.73561}{67}] or hydroxylated MXenes on nickel oxide [\href{https://doi.org/10.1002/adma.73656}{68}], though both demonstrations remain restricted to sub-\qty{0.1}{\centi\meter\squared} apertures of \qty{0.05}{\centi\meter\squared} [\href{https://doi.org/10.1002/adma.73561}{67}] and \qty{0.0524}{\centi\meter\squared} [\href{https://doi.org/10.1002/adma.73656}{68}].

In the bulk absorber, deep-level interstitial defects dominate non-radiative degradation; electropositive ion passivation reduces rear-interface energy loss from 1.46% to 0.62% to yield a certified 25.56% efficiency [\href{https://doi.org/10.1002/adma.73679}{69}]. Relieving lattice microstrain stabilizes mixed-cation absorbers, enabling unencapsulated \qty{12}{\centi\meter\squared} devices to retain over 94.36% of initial efficiency after \qty{1500}{\hour} under ISOS-L-1I and 80.5% after \qty{1000}{\hour} at 85°C under ISOS-D-2I [\href{https://doi.org/10.1002/adfm.76756}{10}]. Conversely, ionic sulfur anchoring of lithium dopants preserves approximately 90% of initial efficiency after \qty{800}{\hour} of MPPT, but this remains demonstrated only on an uncertified \qty{0.04}{\centi\meter\squared} champion cell reaching 26.09% [\href{https://doi.org/10.1002/adfm.76257}{70}].

\begin{figure}[htbp]
\centering
\includegraphics[width=0.95\textwidth]{runs/2026-06_cf764cbb/fig/F4_stability_evidence.pdf}
\caption{The month's operational-stability evidence in full. Left, every reported time to 80\% of initial performance. Right, the stability protocol labels used.}
\end{figure}

## 7. Subcell Design and Tandem Interconnection

Macroscopic current-voltage measurements cannot distinguish benign structural disorder from performance-limiting defects: five sequentially evaporated scaffolds yielded identical single-junction PCE of about 19% (supporting an uncertified 28.4% champion tandem PCE) despite marked disparities in conversion, halide distribution, and morphology [\href{https://doi.org/10.1021/acsami.6c07582}{71}]. Nor can standard diagnostics separate electronic losses from mechanical fatigue, as bending stress in flexible all-perovskite tandems (uncertified champion PCE of 24.97%) accelerates non-radiative recombination detectable by grazing-incidence X-ray diffraction (GIXRD) well before crack formation [\href{https://doi.org/10.1021/acsami.6c05001}{72}]. What survives this ambiguity is that targeted chemical passivation and redox regulation reliably mitigate recombination and ion migration across buried contacts [\href{https://doi.org/10.1126/science.aef5355}{1},\href{https://doi.org/10.1002/anie.4918900}{3},\href{https://doi.org/10.1038/s41467-026-74288-2}{9}]. Anchoring dense SAM coatings on reactive plasma deposition (RPD)-grown tin oxide (SnOx) suppresses halide migration in indium-free perovskite/silicon tandems, securing a certified PCE of 33.6% (uncertified champion 33.2% on \qty{1}{\centi\meter\squared}) and certified 31.0% on a \qty{207.9}{\centi\meter\squared} minimodule [\href{https://doi.org/10.1126/science.aef5355}{1}]. At hole contacts, neutralized alkali metal-based phosphonate salts (2PACz-M) mixed with Me-4PACz delocalize interfacial charge across \qty{29.7}{\centi\meter\squared} modules (uncertified champion 26.88% PCE) [\href{https://doi.org/10.1038/s41467-026-74288-2}{9}], while embedding allylthiourea (ATU) into poly(3,4-ethylenedioxythiophene):poly(styrenesulfonate) (PEDOT:PSS) enables dynamic iodine recycling, yielding a certified 28.79% PCE (uncertified champion 29.29%) [\href{https://doi.org/10.1002/anie.4918900}{3}]. In narrow-bandgap subcells, Lewis coordination and seeding templates converge to govern crystallite growth: Lewis hard-basicity amplification achieved an uncertified 23.71% single-junction PCE and an uncertified 29.44% champion tandem PCE with an uncertified time to 80% initial efficiency (T80) of \qty{1080}{\hour} [\href{https://doi.org/10.1002/adma.73682}{73}], while hybrid \ce{CsPbBr3} quantum dot and metal-organic framework templates raise FF above 81% (uncertified 23.32% single-junction PCE; uncertified 29.18% tandem PCE, uncertified T80 of \qty{500}{\hour}) [\href{https://doi.org/10.1002/anie.5595275}{74}]. For scale-up, these chemical formulations endure atmospheric and mechanical stress: blade coating with low-hygroscopic alcohol-alkane mixtures at 80% relative humidity achieves a certified 26.1% PCE [\href{https://doi.org/10.1038/s41467-026-72581-8}{75}], while dynamic-bond cross-linking monomers permit self-curing at 40°C for \qty{30}{\minute} to deliver a certified 26.8% PCE (uncertified champion 27.12%) on \qty{655.2}{\centi\meter\squared} flexible modules [\href{https://doi.org/10.1002/adma.73855}{6}].

\begin{figure}[htbp]
\centering
\includegraphics[width=0.95\textwidth]{runs/2026-06_cf764cbb/fig/F2_area_penalty.pdf}
\caption{Efficiency against reported active or aperture area. The shaded band marks the sub-0.3 cm$^2$ laboratory-cell regime in which most champion values are measured.}
\end{figure}

## 8. Research Gaps and Outlook

Standard characterization cannot distinguish electronic defect remediation from transient ionic polarization, electrostatic band-bending, or kinetic phase trapping. Certified PCE reached 33.6% in two-terminal (2T) tandems [\href{https://doi.org/10.1126/science.aef5355}{1}] and 26.8% across a \qty{655.2}{\centi\meter\squared} aperture [\href{https://doi.org/10.1002/adma.73855}{6}], yet only 14 of 167 closely read papers reported certified values, leaving most performance claims unresolved against measurement artifacts. Independent verification remains scarce across the literature, where the certified reporting share was 11.6 in 2026-05 and 5.9 in 2026-06.

First, standard optoelectronic characterization fails to establish whether Lewis-base chelators permanently remediate deep sub-gap traps or merely induce transient field-effect screening [\href{https://doi.org/10.1002/adfm.76623}{12}]. Differentiating true chemical de-trapping from dynamic ionic screening requires operando, bias-dependent drive-level capacitance profiling across hole transport layer (HTL) junctions, where interfacial trapped-hole densities reach \qty{1.6e17}{\per\centi\meter\cubed} [\href{https://doi.org/10.1021/acsaem.6c00612}{48}].

Second, bulk structural probes do not establish whether strain-regulating additives shift the equilibrium free-energy landscape or merely impose kinetic barriers that freeze metastable phases [\href{https://doi.org/10.22541/authorea.15004927/v1}{32}]. Proving whether interfacial coherent strain suppresses yellow non-perovskite phase nucleation requires in situ high-pressure synchrotron XRD paired with differential scanning calorimetry calibrated against absolute transition enthalpies [\href{https://doi.org/10.1038/s41467-026-73739-0}{34}].

Third, unstandardized operational metrics fail to establish the boundary separating reversible ionic polarization from catastrophic degradation under electrical stress [\href{https://doi.org/10.1021/acsenergylett.6c00904}{62}]. Only 6 papers reported a time to 80% of initial efficiency (T80) lifetime (longest \qty{3600}{\hour}) and only 3 named an ISOS protocol [\href{https://doi.org/10.1126/sciadv.aef6596}{4},\href{https://doi.org/10.1016/j.joule.2026.102538}{61}]. Closing this gap demands operando impedance spectroscopy tracking equivalent-circuit transport parameters during cyclic ISOS reverse-bias stress [\href{https://doi.org/10.1126/sciadv.aef6596}{4},\href{https://doi.org/10.1021/acsenergylett.6c00904}{62}].

Fourth, macroscopic current-voltage scans cannot establish which morphological disparities in sequentially deposited scaffolds penalize carrier collection [\href{https://doi.org/10.1021/acsami.6c07582}{71}]. Although scale-up was addressed by 24 of 623 works, identifying performance-limiting defects over large areas requires spatially resolved photoconductive atomic force microscopy correlated with local photoluminescence quantum yields across device apertures up to \qty{655.2}{\centi\meter\squared} [\href{https://doi.org/10.1002/adma.73855}{6}].

This month's evidence could not determine whether multidentate chelation or contact reconstruction provides greater operational durability than untreated junctions, because reported aging tests lacked common electrical bias and thermal baselines. Establishing that comparison requires reporting continuous degradation rates under matched ISOS protocols on designated aperture areas, tracking equivalent-circuit series resistance and impedance evolution rather than isolated champion retention points.

## Acknowledgements

The authors would like to acknowledge the financial support from Xiamen University Malaysia through the Xiamen University Malaysia Research Fund (XMUMRF/2022-C10/IENG/0046), and from National Natural Science Foundation of China (Ref. No.: 52503390). The authors would also like to thank Anthropic for support through the Anthropic AI for Science program.

## Declaration of Competing Interest

The authors declare no conflict of interest.

## Data Availability Statement

The corpus table for the month, the per-paper extraction records with their verbatim source quotations, the statistics file underlying every number in the text, and the gate report are provided as Supplementary Information. The pipeline code, the stored run artifacts, the gate reports and the rendered documents for every issue are openly available at <https://github.com/havidaqoma/auto-perov-review-public>. Abstract text and full texts are not redistributed.

## AI Usage Declaration

This manuscript was prepared as part of our Research Project for making a reliable Autonomous Researcher Agent. The agent executed the monthly review pipeline without human intervention: it harvested the indexed literature for the month through the OpenAlex, Semantic Scholar, Crossref and arXiv interfaces, applied a deterministic topical filter, ranked and selected the papers read closely, extracted every quantitative claim into a structured record binding each number to a verbatim quotation from that paper's own abstract, computed the statistics and figures from those records, and drafted this text from the resulting evidence briefs. Literature harvesting, selection, statistics, figures and gate checking are deterministic scripts rather than model output. Structured extraction used qwen3.8-flash (n=167) through the opencode interface; the prose was written by gemini-3.8-flash-high through the agy interface; independent review used Opus 5 at high reasoning effort. No figure is a model-generated image: every panel is plotted directly from the extracted records. Every quantitative statement in the main text resolves to the machine-generated statistics file shipped as Supplementary Information, and every citation resolves to a record carrying its source quotation. The author reviewed and edited the content, verified the selection, and takes full responsibility for the content of the published article.

## References

1. Shi, W. et al. Indium-free perovskite/silicon tandem solar cells with tin oxide recombination layer and electrodes. *Science* (2026). [https://doi.org/10.1126/science.aef5355](https://doi.org/10.1126/science.aef5355)
2. Tang, Q. et al. Buried-interface homogenization by asymmetric polymeric self-assembled layers powers efficient, durable flexible perovskite photovoltaics. *Nature Communications* (2026). [https://doi.org/10.1038/s41467-026-73276-w](https://doi.org/10.1038/s41467-026-73276-w)
3. Zeng, M. et al. Buried‐Interface Iodine Redox Regulation for Durable All‐Perovskite Tandem Photovoltaics. *Angewandte Chemie International Edition* (2026). [https://doi.org/10.1002/anie.4918900](https://doi.org/10.1002/anie.4918900)
4. Ren, Z. et al. Reactive reconstruction and embedded passivation of heterointerfaces for intrinsically stable perovskite photovoltaics. *Science Advances* (2026). [https://doi.org/10.1126/sciadv.aef6596](https://doi.org/10.1126/sciadv.aef6596)
5. Wen, Y. et al. Indium-Based Octahedra Coordinating Pb–I Termini for Stable Perovskites. *Nature Communications* (2026). [https://doi.org/10.1038/s41467-026-74107-8](https://doi.org/10.1038/s41467-026-74107-8)
6. Huang, S. et al. Molecularly Engineered Self‐Healing Scaffold With Customized Dynamic Bonds Enable Stable and Scalable Flexible Perovskite Solar Cells and Modules. *Advanced Materials* (2026). [https://doi.org/10.1002/adma.73855](https://doi.org/10.1002/adma.73855)
7. Liu, Z. et al. Kinetic Enhancement of Self-Assembled Molecular Deposition via Catalytic Additive for Inverted Perovskite Solar Cells. *ACS Energy Letters* (2026). [https://doi.org/10.1021/acsenergylett.6c01257](https://doi.org/10.1021/acsenergylett.6c01257)
8. Hou, M. et al. Mitigating Photothermal‐Induced Burn‐In in Perovskite Solar Cells via a Multidentate Phosphonic Acid Polymer Network. *Advanced Energy Materials* (2026). [https://doi.org/10.1002/aenm.71159](https://doi.org/10.1002/aenm.71159)
9. Yang, Y. et al. Ionic self-assembled monolayers enable neutral interfaces and synergistic charge extraction in high-efficiency perovskite solar cells. *Nature Communications* (2026). [https://doi.org/10.1038/s41467-026-74288-2](https://doi.org/10.1038/s41467-026-74288-2)
