Repository: havidaqoma/auto-perov-review-public

# Automated perovskite photovoltaics literature review

A validator-gated pipeline that turns a scholarly-database query into a
review manuscript, at three cadences: **monthly**, **half-year**, and
**yearly**. This repository holds the code, the stored run artifacts, the
gate reports, and the rendered documents for every issue produced so far, so
that a third party can re-verify the results without re-running anything that
costs money.

The system's design claim is narrow and worth stating plainly: **a language
model writes prose and extracts values, and a deterministic script decides
whether that output is allowed to ship.** Every build runs 18 to 20 gates,
depending on cadence, and all of them compute over stored JSON. No gate consults a model, and the model that reviews an output is never
the model that produced it.

## What is here

| Cadence | Code | Issues shipped | Stored runs |
|---|---|---|---|
| Monthly | `scripts/stages/s*` | 2026-01 to 2026-08 | `runs/2026-0*` |
| Half-year | `scripts/stages/h1_*` | 2026-H1 | `runs/2026-H1` |
| Yearly | `yearly/scripts/stages/` | 2025 | `yearly/runs/` |

Measured contents of this tree:

- **16,437 corpus rows** across 11 stored runs, after normalisation and
  deduplication
- **2,658 claim cards**, each carrying the anchor span it was extracted from
- **21 gate reports**, of which **9 verdicts are not `pass`** and every one of
  them is explained in `verification/gate_verdicts.json`
- **46 rendered PDFs**, 721 pages total
- **336 unit tests** (254 at the root, 82 under `yearly/`)

The failing verdicts are deliberately left standing. A repository that shows
only clean gate reports teaches the reader nothing about what the gates
actually catch, and rewriting a shipped report to look tidy is the exact
behaviour the handbook forbids.

## Reproduce it

Three tiers, because they have genuinely different requirements. Only the
first one is free and fully deterministic, and it is the one that checks the
paper's actual claim.

### Tier 0: re-verify offline, no network, no model calls

```bash
pip install -r requirements.txt
python reproduce.py --tier 0
```

Ten checks: the environment matches the manifest, both config trees validate
against their schemas, both unit suites pass, the socket block is still in

## Abstracts are not redistributed

Publisher abstracts are not ours to republish, so `runs/*/private/` ships a
**sha256 digest per work** instead of the abstract text:
`ABSTRACTS_DIGEST_02_abstracts.json`.

This is enough to prove provenance. Tier 0's claim-card check confirms every
extracted value maps to a work in the published corpus. For quotation-level
verification, re-fetch the text yourself:

```bash
python tools/rehydrate_abstracts.py --all        # or --monthly, which is all the studies need
python scripts/verify_anchors.py 2026-08
```

The rehydrator rebuilds each abstract from the OpenAlex inverted index and
checks it against the shipped digest. A hash mismatch is reported, never
silently accepted: it usually means the publisher revised the abstract after
our harvest, which is a real finding about the corpus. The rehydrator then
exits 1 by design, after writing every abstract that did match. A fresh clone
on 2026-10-10 with `--monthly` accounted for all 9,213 digest rows: 8,468
verified, 237 changed since harvest, 80 with no OpenAlex id in the shipped
records, 130 with no abstract at harvest or now, and 298 that OpenAlex no
longer returned. The checks below still run on what was recovered.

The same applies to the model-only studies. Every model reply behind them is
stored under `runs/studies/*_raw/` (paper identifiers, model name and the raw
reply; no prompt, no abstract). After rehydration, these commands rescore the
studies from those replies without calling any model:

```bash
python papers/scripts/studies/ablation_gate.py --score
python papers/scripts/studies/baseline_scaled.py --from-cache
python papers/scripts/studies/baseline_scaled.py --harsh --from-cache
python papers/scripts/studies/gate_loss_analysis.py
git status --short runs/studies papers/studies   # expect no output
```

Expect a partial check, not a full rebuild. Some publishers revise an
abstract after harvest, and a revised abstract no longer matches its digest.
When any abstract is missing this way, each script compares only the values
whose abstracts came back exactly with the stored rows, writes nothing, and
prints `PARTIAL CHECK PASSED` (or `FAILED` with the first differing row).
In a fresh clone on 2026-10-10, 206 of the 3,126 non-empty abstracts the
studies read did not come back exactly, and the scripts checked 1,042 of 1,074, 2,127 of 2,191,
1,080 of 1,113 and 20 of 20 stored rows, all identical. With every abstract
recovered they rebuild the full outputs, which then match byte for byte.

`ablation_raw_tools_on/` holds an earlier run made with the model's tools
switched on. It is kept as evidence and no reported number uses it.

File: runs/2026-H1/draft_h1/abstract.md
Over an evaluation period spanning {{N_MONTHS}} months, the metal halide perovskite literature expanded by {{N_CORPUS}} indexed publications. Of these, {{N_DEPTH}} were examined closely for physical claims, interfacial mechanisms, and stability validation across distinct device architectures. Across single junction devices, the certified power conversion efficiency (PCE) ceiling advanced to {{P_TOP_SJ}}, yet mechanistic investigations diverged over the operational function of low-dimensional capping heterostructures. Several studies concluded that wide-bandgap surface caps suppress non-radiative recombination and impede halide migration without hindering transport, while competing evidence demonstrated that disordered organic spacer phases create severe charge-transport barriers, accumulate photogenerated carriers under illumination, and penalize fill factor (FF). In all-perovskite tandems, performance ceilings remained governed by the chemical vulnerability of narrow-bandgap (NBG) mixed tin-lead sub-cells. Chemical hardness engineering and nucleation control synchronized crystallization and suppressed localized tin-rich defect segregation. Physical evidence that this arrests autonomous divalent-to-tetravalent tin oxidation cascades during continuous operation remains thin and contested. Monolithic hybrid tandems paired with silicon or chalcogenide bottom absorbers established the issue-wide ceiling of {{P_TOP_CERT}} certified PCE, and exposed an acute mechanistic dispute over buried hole-selective layer (HSL) contacts. One body of work holds that dense intermolecular pi-pi stacking and strict crystalline order within self-assembled monolayers (SAMs) are required to align interfacial energy levels and eliminate pinholes. A second holds that crystalline domains induce nanoscale grain boundaries and thermal dewetting, so that sterically hindered, amorphous molecular geometries preserve conformal passivation more reliably. Translating these absorbers into perovskite solar modules (PSMs) incurred a steep area penalty, with certified PCE falling to {{P_AREA_MAX}} at the largest reported aperture area of {{A_MAX}}. Reports conflict over whether that penalty is dominated by non-radiative recombination at laser scribing margins, by convective drying instabilities generating coffee-ring solute segregation, or by heterogeneous out-of-plane residual lattice strain across the bulk film. Operational stability verification remains sparse and fragmented across all architectures: only {{N_PROTO}} publications designated a standardized consensus protocol from the International Summit on Organic Photovoltaic Stability (ISOS), and only {{N_T80}} studies reported an operational lifetime metric, with the longest duration reaching {{H_T80_MAX}} under continuous illumination. Reporting rigor varies widely across device families, in that {{PCT_EFF}} of published abstracts state an efficiency value, yet only {{PCT_CERT}} report independent certification, representing just {{N_CERT}} certified works across the surveyed corpus. Progress in perovskite photovoltaics has therefore decoupled from uncertified efficiency metrics, and has shifted toward coupled ionic-electronic degradation under operating electrical and thermal stress. Resolving buried contact degradation between out-of-plane molecular desorption and lateral field-induced dewetting requires operando bias-dependent sum-frequency generation and conductive atomic force microscopy. Settling open-circuit voltage (Voc) losses demands operando drive-level capacitance profiling (DLCP) coupled with depth-resolved photoluminescence quantum yield (PLQY) mapping, to distinguish true defect passivation from electrostatic band realignment.

File: runs/2026-H1/draft_h1/sec1.md
Recent investigations into interfacial decay in metal halide perovskite solar cells arrive at fundamentally contradictory conclusions regarding the primary driver of non-radiative recombination and operational degradation. While one body of literature attributes performance loss at the buried contact to chemical redox reactions between migrating iodide species and adjacent charge extraction layers, competing reports argue that performance decay is governed entirely by field-driven accumulation of mobile point defects that screen the built-in potential. Disentangling these mechanisms requires operando, spatially resolved transient optoelectronic spectroscopy combined with depth-profiled X-ray photoemission under simultaneous electrical bias and continuous illumination. This unresolved mechanistic conflict reflects a broader transition across the discipline. The principal frontier of perovskite photovoltaics has progressed beyond chasing isolated power conversion efficiency (PCE) records on sub-0.1 cm² laboratory apertures. Instead, the central challenges reside in reproducible third-party verification, maintaining performance across commercially relevant module areas, and ensuring operating lifetime under continuous operational stress.

Across the six months from January to June 2026, 3328 indexed works met the scope gate and 884 were read closely. This body of literature reveals that closing the gap between small-area laboratory devices and commercial modules requires resolving several interrelated physical processes across the device stack. This review follows seven critical mechanistic threads: trap states, passivation and ionic motion; contact chemistry at the buried interface; A-site and halide composition engineering; tandem architecture and current matching; degradation mechanisms under operation; and large-area coating and the area penalty. Defect chemistry cannot be isolated from ionic dynamics, as shallow point defects migrate under operating electric fields, transforming into deep carrier traps or accumulating at transport layers. Similarly, contact chemistry at the buried interface dictates initial crystallization kinetics, internal strain, and energetic alignment, which dictate long-term resistance to ion migration and delamination. Meanwhile, A-site and halide composition engineering directly governs thermodynamic phase stability against segregation under light and thermal stress, setting the operational boundary for tandem architecture and current matching in monolithic multijunctions.

Translating these microscopic stabilization strategies to industrially scalable dimensions exposes the area penalty incurred during large-area coating, where meniscus drying kinetics, fluid dynamics, and substrate thermal gradients induce spatial variations in film stoichiometry and defect density. Under actual operating conditions, these initial microstructural non-uniformities accelerate localized degradation mechanisms under operation, precipitating failure through moisture ingress, heat-induced halide redistribution, and electrode corrosion. Evaluating these interconnected phenomena across a six-month window provides a necessary diagnostic perspective: a single month captures only isolated values and transient records, whereas six months reveal whether reported performance metrics actually moved or stagnated. A half-year view cannot resolve multi-thousand-hour degradation trajectories or guarantee twenty-year service lifetimes, but it offers sufficient temporal depth to distinguish genuine thermodynamic stabilization from statistical noise and short-lived laboratory anomalies.

File: runs/2026-H1/draft_h1/sec10.md
A fundamental disagreement in inverted perovskite solar cells (PSCs) concerns how self-assembled monolayer (SAM) hole-selective contacts degrade during operation: while one investigation attributes operational failure to out-of-plane molecular desorption from metal oxides that rigid planar conjugation suppresses [@10.1016/j.scib.2026.02.050], another concludes that degradation proceeds via field-induced lateral aggregation into isolated clusters [@10.1038/s41467-026-72097-1]. Resolving whether molecular detachment or lateral dewetting governs contact failure requires operando bias-dependent sum-frequency generation spectroscopy paired with in situ conductive atomic force microscopy under continuous maximum power point tracking (MPPT) at operational temperatures. Reconciling such conflicting degradation mechanisms across the literature is hindered by the scarcity of standardized testing protocols: when stability assessments rely on disparate stress regimes, distinguishing true interfacial stabilization from divergent testing conditions becomes impossible.

Across the six months, pooled reporting rates over 2238 indexed works reveal substantial deficits in primary performance and reliability metrics. Only 52.1% (1167 of 2238) of abstracts stated any power conversion efficiency (PCE) value. Independent verification was rare: only 8.5% (191 of 2238) reported an independently certified efficiency, leaving most performance claims susceptible to unverified spectral mismatch or contact overestimation. Stabilised performance tracking appeared in only 11.0% (246 of 2238) of abstracts, while reporting of current-voltage hysteresis was confined to 2.7% (60 of 2238), allowing capacitive transients and ion accumulation to obscure steady-state power output. Device geometry was similarly omitted, with only 8.4% (188 of 2238) stating the active area. Standardized operational aging was almost entirely absent, with only 1.7% (38 of 2238) identifying an International Summit on Organic Photovoltaic Stability (ISOS) protocol label. For a reader attempting cross-device comparisons, these low detection rates mean that nominally equivalent efficiencies often represent fundamentally incomparable physical measurements. These detection rates reflect automated parsing of published abstracts rather than an exhaustive audit of experimental methodologies; omitting a testing protocol or geometric parameter in an abstract does not establish that the underlying investigation failed to perform the measurement.

Examining monthly ranges demonstrates that reporting practices did not improve across the half year. Stating an efficiency sat flat within a narrow monthly range of 48.1% to 55.3%. Reporting of certified efficiencies oscillated between 5.9% and 11.6%, while stabilised efficiency remained confined to a tight monthly range of 9.2% to 13.5%. Active area disclosure sat flat between 5.8% and 10.3%, hysteresis identification stayed low within 1.5% to 4.3%, and ISOS labeling remained marginal between 0.6% and 2.7%. Although the monthly share of closely read papers expanded steadily from January (12.6%), February (15.0%), and March (16.7%) through April (18.8%), May (17.7%), and June (19.2%), this growing literature volume produced no upward drift in reporting completeness. Practice did not evolve; instead, reporting metrics occupied fixed corridors throughout the entire six months.

Exemplary reporting occurs where full geometric, certification, and operational parameters converge. Large-area module studies provide verified baselines by simultaneously stating aperture dimensions, certified efficiencies, and standardized degradation conditions, including an active area of 100 cm2 with a certified PCE of 25.55% under ISOS-L-1 tracking [@10.1126/sciadv.aec3238] and 100 cm2 with a certified PCE of 23.55% under ISOS-D-1 storage [@10.1038/s41467-026-69685-6], establishing reproducible benchmarks for scalable interconnects [@10.1126/sciadv.aec3238] [@10.1038/s41467-026-69685-6]. Standardized operational testing is also illustrated by small cells identifying an ISOS-L-2 protocol and certified PCE of 21.54% alongside a time to 80% of initial performance (T80) of 1210 h [@10.1038/s41467-026-72099-z], continuous operational stress under ISOS-L-3 [@10.1021/acsenergylett.5c03999], or ISOS-L2 testing with a certified 26.78% PCE [@10.1002/adma.202520432], providing unambiguous tracking of photothermal decay [@10.1038/s41467-026-72099-z] [@10.1021/acsenergylett.5c03999] [@10.1002/adma.202520432]. In sharp contrast, absent reporting obscures physical mechanisms. Extreme claims, such as an uncertified champion PCE of 28.49% [@10.1007/s40820-025-02006-6], omit certification, active area, and standardized aging protocols from the abstract. High champion efficiencies are frequently reported on sub-0.1 cm2 cells, such as 0.072 cm2 at 26.2% PCE [@10.1038/s41467-025-68207-0] or 0.058 cm2 at 26.87% PCE [@10.1002/aenm.70925], where lateral current collection and edge encapsulation distort planar transport physics [@10.1038/s41467-025-68207-0] [@10.1002/aenm.70925]. At the opposite extreme, scaling studies describe an aperture of 900 cm2 without providing an independently certified efficiency [@10.1002/adfm.202532205]. Uncertified claims evaluated on tiny cells without standardized protocols impede physical comparison and leave operational longevity unanchored.

File: runs/2026-H1/draft_h1/sec11.md
A fundamental disagreement in multi-junction investigations concerns whether non-radiative voltage deficits originate from defective charge extraction at buried contacts or from trap-assisted recombination within bulk wide-bandgap (WBG) absorbers. Anchoring self-assembled monolayers (SAMs) directly to a reactive plasma deposition (RPD) tin oxide (SnOx) recombination layer to suppress contact barriers and halide accumulation delivers a certified power conversion efficiency (PCE) of 33.6% (champion 33.2% on 1 cm2) and certified 31.0% on a 207.9 cm2 minimodule [@10.1126/science.aef5355]. In direct contradiction, competing reports conclude that carrier losses are dominated by photoinduced halide segregation and deep trap formation within the bulk WBG film, asserting that polymeric polycarbazole phosphonic acid (Poly-3Ph-4PACz) suppresses bulk recombination to yield a certified two-terminal (2T) tandem PCE of 32.95% (champion 26.13%, stabilised 27.12% in single junctions; 22.22% on a 57.6 cm2 flexible module) [@10.1038/s41467-026-73276-w]. Standard current-voltage scans cannot resolve this conflict because contact recombination velocity and bulk quasi-Fermi level splitting collapse produce identical open-circuit voltage (Voc) deficits. Decoupling contact resistance from bulk non-radiative recombination requires operando, spatially resolved voltage-dependent photoluminescence (PL) imaging via the local transport and recombination study (LTRS) method paired with bias-dependent transient absorption spectroscopy under continuous illumination to isolate interfacial from bulk carrier losses [@10.1002/smll.202513958].

A second unresolved contradiction governs operational degradation at perovskite interfaces, where studies diverge on whether hole-selective contact decay proceeds via vertical molecular detachment or lateral dewetting, and whether bulky passivators relieve lattice strain or accelerate fatigue. One investigation attributes contact failure to out-of-plane molecular desorption that planar conjugated backbones suppress [@10.1016/j.scib.2026.02.050], whereas another concludes that degradation is driven by electric-field-induced lateral migration of SAM molecules into isolated clusters [@10.1038/s41467-026-72097-1]. Compounding this ambiguity, bulky organic passivators designed to raise phase transition barriers, such as 3-PMPCl reaching a certified 27.6% PCE in formamidinium lead triiodide (FAPbI3) [@10.1126/science.aeb9953], induce local lattice expansion under thermal stress at heterointerfaces, driving interfacial fatigue even while unencapsulated devices retain 87% initial PCE after 4092 h of maximum power point tracking (MPPT) under International Summit on Organic Photovoltaic Stability (ISOS) protocol ISOS-L-1 with a time to 80% of initial performance (T80) of 3566 h [@10.1126/sciadv.aef6596]. Deciding whether contact failure originates from covalent bond cleavage, lateral dewetting, or thermal expansion mismatch requires operando bias-dependent sum-frequency generation spectroscopy coupled with in situ high-temperature grazing-incidence wide-angle X-ray scattering under continuous electrical load.

A third research gap concerns conflicting kinetic pathways for stabilizing the photoactive black alpha phase of FAPbI3 against polymorphic transition into the photoinactive yellow delta phase. Contact-triggered cationic interaction asserts that phase stability occurs through non-destructive physical contact between separately crystallized two-dimensional (2D) and three-dimensional (3D) perovskites without interdiffusion, yielding a certified 25.61% PCE (champion 26.25%) [@10.1038/s41560-026-02027-4]. In direct contrast, recrystallization using formamidinium tetrafluoroborate demonstrates that forming stable mixed-dimensional networks requires active formamidinium/methylammonium cation exchange, while 2D perovskitoid interlayers disrupt delta-phase nucleation to achieve an uncertified champion 25.61% PCE [@10.1038/s41467-026-73739-0]. Concurrently, low-dimensional passivators reach certified efficiencies of 26.2% (champion 26.49%) [@10.1038/s41467-026-72790-1], but whether these capping layers introduce resistive transport bottlenecks remains unproven. Resolving whether phase stabilization proceeds by passive interfacial templating or dynamic chemical exchange requires in situ time-resolved grazing-incidence X-ray scattering paired with operando nanoscale secondary ion mass spectrometry during thermal annealing and light soaking.

A fourth mechanistic gap lies in opposing kinetic models of precursor-solvent coordination during scalable meniscus coating. One framework contends that prolonged solvent-solute interaction during blade coating stabilizes detrimental solvent-adduct intermediates, demanding rapid adduct suppression to achieve 26.5% PCE on 0.0665 cm2 [@10.1038/s41467-026-68439-8]. Conversely, competing investigations conclude that strong coordination by N-methyl-2-pyrrolidone or dimethyl sulfoxide is indispensable to retard premature nucleation and stabilize intermediate complexes, improving Voc from 1.08 to 1.09 V and fill factor (FF) from 75% to 80.5% [@10.1063/5.0297564], or achieving certified 26.22% PCE on 0.06 cm2 through polypropylene glycol microcrystal regulation [@10.1002/adma.202522508]. However, these coordination models remain demonstrated only on sub-0.1 cm2 apertures without verifying that intermediate equilibria persist across large areas under industrial drying and mechanical shear [@10.20517/ss.2025.128]. Closing this gap requires in situ optical reflectance and photoluminescence spectroscopy coupled with synchrotron X-ray diffraction during high-speed slot-die coating across modules exceeding 100 cm2.

Underpinning these physical gaps is a persistent empirical disconnect between certified peak efficiency, device area, and operational durability verification. Across the half year, the best certified PCE reached 34.85% in a 2T tandem, yet only 114 of 872 closely read papers reported any certified value. The best certified value moved from 29.2% in January to 33.6% in June, a change of 4.4 percentage points over the half year, while uncertified claims outpaced certified benchmarks, reaching 41.6% in April and 44.36% in May. Durability verification remains similarly sparse: only 39 papers reported a T80 lifetime, with the longest reaching 4100 h, and only 39 papers named an ISOS protocol. Although the largest reported aperture reached 900 cm2, champion efficiencies remain confined to sub-0.1 cm2 cells that mask sheet resistance, interconnect losses, and drying gradients. Crucially, this half year's evidence could not support a rigorous comparison between buried contact passivators and bulk wide-bandgap stabilizers because reported devices diverged across uncalibrated active areas and unstandardized aging regimes. Instead of unencapsulated room-temperature scans on micro-cells, the field must measure encapsulated devices under continuous operational load using standardized ISOS-L-2 or ISOS-L-3 protocols at 65 °C, reporting certified steady-state power output on apertures of at least 1 cm2 alongside spatially resolved luminescence maps of local contact resistance.

File: runs/2026-H1/draft_h1/sec2.md
A fundamental disagreement governs recent two-terminal (2T) tandem reports concerning the origin of non-radiative voltage deficits: while one investigation attributes performance limits to defective hole-extraction dynamics at the buried self-assembled monolayer (SAM) contact [@10.1126/science.aef5355], another concludes that phase segregation and deep trap formation within the bulk wide-bandgap perovskite dominate carrier recombination [@10.1038/s41467-026-73276-w]. Resolving this conflict requires operando absolute photoluminescence quantum yield (PLQY) imaging coupled with transient absorption spectroscopy under external bias, which can isolate interfacial recombination velocity from bulk quasi-Fermi level splitting collapse. These opposing mechanistic attributions yielded certified power conversion efficiency (PCE) values of 33.6% for contact optimization [@10.1126/science.aef5355] and 32.95% for bulk defect mitigation [@10.1038/s41467-026-73276-w]. Across the six-month period, independently certified 2T tandem efficiencies occupied a narrow corridor spanning 31.93% [@10.1016/j.esci.2026.100563] to 34.85% [@10.1002/adom.202503341], illustrating that divergent physical hypotheses are routinely invoked to explain marginal variations within the same narrow efficiency envelope.

Over the half year, the best certified PCE moved from 29.2% in January to 33.6% in June, representing a change of 4.4 percentage points. Rather than demonstrating an advancing technological frontier, this six-point monthly sequence reflects the stochastic noise of manuscript indexing schedules. The recorded progression of monthly certified peaks from 29.2% in January, to 32.46% in February [@10.1021/acsenergylett.5c04127], 31.93% in March [@10.1016/j.esci.2026.100563], 32.81% in April [@10.1002/adma.73106], 33.5% in May [@10.1038/s41467-026-72794-x], and 33.6% in June [@10.1126/science.aef5355] failed to establish a newly discovered physical regime. The highest independently certified efficiency of the entire half year, 34.85% [@10.1002/adom.202503341], appeared in March and exceeded every certified value reported in May and June. Consequently, the certified ceiling did not move outward, but repeated within established statistical bounds. Every leading certified result across this period was achieved on multi-junction devices, specifically 2T tandems, rather than single-junction absorbers. The verified boundary therefore reflects subcell current matching, optical coupling, and recombination-junction losses rather than fundamental breakthroughs in single-junction materials science.

A persistent gap separates uncertified claims from verified physical metrics: only 114 of 872 closely read papers reported an independently certified efficiency. In January, 15 papers reported certified values out of 475 indexed works, with the top self-reported efficiency of 31.85% standing near the certified 29.2%. In February, 17 papers reported certified values out of 499 indexed works, where self-reported metrics reached 32.73% alongside an independently certified 32.46% [@10.1021/acsenergylett.5c04127]. March included 14 certified papers among 559 indexed works, recording a best self-reported 32.43% against a certified 31.93% [@10.1016/j.esci.2026.100563]. In the second quarter, uncertified self-reported claims detached completely from verified performance, escalating to 41.6% in April across 589 indexed works (21 reporting certified values) and 44.36% in May across 583 indexed works (29 reporting certified values). By contrast, independently certified 2T tandem efficiencies converged into a narrow band, supported by shared interface passivation and additive treatments: April yielded certified values of 32.81% [@10.1002/adma.73106] and 32.45% [@10.1038/s41467-026-72160-x], while May produced a dense cluster with 33.5% [@10.1038/s41467-026-72794-x], 33.48% [@10.1126/sciadv.aec4431], 33.37% [@10.1002/aenm.71107], 33.04% [@10.1038/s41467-026-73656-2], and 32.1% [@10.1002/anie.5162616]. June recorded 14 certified reports among 623 indexed works, where self-reported metrics of 33.59% fell slightly below certified results at 33.6% [@10.1126/science.aef5355] and 32.95% [@10.1038/s41467-026-73276-w]. Independent certifications clustered tightly across these studies [@10.1038/s41467-026-72794-x] [@10.1126/sciadv.aec4431] [@10.1002/aenm.71107] [@10.1038/s41467-026-73656-2] [@10.1002/anie.5162616], confirming that uncertified claims above 40% arise from spectral mismatch errors or omitted aperture masking rather than verified material mechanisms.

The concentration of high efficiencies in small-area cells exposes the physical barrier of module scaling, where geometric parasitic losses depress performance. Across the half year, the share of closely read papers expanded from January (12.6%), February (15.0%), and March (16.7%) through April (18.8%), May (17.7%), and June (19.2%), reflecting increased publication activity around scalable manufacturing. However, active area expansion introduces severe lateral sheet resistance in transparent conductive oxide (TCO) electrodes, subcell interconnect dead zones, and non-uniform film drying, which systematically degrade the fill factor (FF). At 100 cm2, certified module efficiencies were limited to 26.59% [@10.1126/sciadv.aec3238] and 24.7% [@10.1038/s41467-026-69685-6], where localized series resistance and laser-scribed interconnect defects constrain power extraction [@10.1126/sciadv.aec3238] [@10.1038/s41467-026-69685-6]. At larger areas, efficiency diminished further to 27.12% across 655.2 cm2 [@10.1002/adma.73855], 26.62% across 651 cm2 [@10.1002/aenm.71111], and 23.3% across 694.5 cm2 [@10.1002/solr.70353]. At the extreme of reporting, a 900 cm2 device was presented without a certified efficiency [@10.1002/adfm.202532205]. These multi-junction and module data demonstrate that verified small-cell records above 33% fail to translate directly into scalable technology, where macroscopic transport resistance and deposition non-uniformities supersede nanometer-scale interface engineering.

File: runs/2026-H1/draft_h1/sec3.md
Recent investigations into trap passivation and ionic transport diverge sharply regarding the structural configuration required to deactivate surface defects without impeding charge collection. One faction asserts that capping the three-dimensional (3D) perovskite absorber with low-dimensional phases is essential to eliminate residual reagents and suppress non-radiative recombination. Vapor-mediated dimensional reconstruction using triethylamine-pentafluorophenol (TEA-PFP) to react with excess lead iodide (PbI2) forms a one-dimensional (1D) TEAPbI3 interfacial phase, yielding a certified power conversion efficiency (PCE) of 26.15% (champion 26.71% on 1 cm2) and a fill factor (FF) of 89.13% [@10.1038/s41467-026-72790-1]. In situ generation of a guanidinium derivative similarly templates a two-dimensional/three-dimensional (2D/3D) heterostructure, giving a certified PCE of 26.2% (champion 26.49%) with 95% retention after 1000 h of maximum power point tracking (MPPT) [@10.1002/anie.8890696]. Conversely, competing reports argue that low-dimensional capping phases introduce anisotropic transport barriers, carrier accumulation, and phase instability under operational bias. They demonstrate instead that non-2D organic co-crystal layers passivate defects via reinforced hydrogen-bonding networks and enhanced electron mobility, achieving a champion PCE of 26.35% with a T80 lifetime of 1392 h and 88% efficiency retention after 2040 h at approximately 50% relative humidity [@10.1002/adma.202519138]. This rejection of low-dimensional capping is corroborated by stereoelectronic ligand engineering: pyridine or pyrimidine rings forming dual lead-nitrogen (Pb-N) coordination and Pb-I-pi interactions drive planar ligand alignment, producing atomic-scale defect mitigation with sub-nanometre charge transfer and a certified PCE of 27.41% (stabilised at 26.85%) without dimensional reconstruction [@10.1038/s41586-026-10626-0]. Settling this dispute requires operando bias-dependent, depth-resolved grazing-incidence wide-angle X-ray scattering paired with local transient absorption microscopy under continuous thermal stress to establish whether 1D and 2D phases degrade into resistive barriers under operational electric fields or preserve a stable passivation contact.

Chemical passivation strategies have targeted undercoordinated metal cations, halide vacancies, and antisite defects through coordinated Lewis base and acid interactions. Carboxyl-group chelation of undercoordinated lead (Pb2+) by dipicolinic acid (DPA) passivates surface and bulk traps in 1.68 eV wide-bandgap (WBG) cells, reaching 22.91% PCE and a champion 31.66% in two-terminal (2T) perovskite/silicon tandems [@10.1002/aenm.70902]. Lewis acid-base coordination using 3-hydroxyflavone coordinates Pb2+ and increases the ion-migration barrier, though its champion PCE of 26.6% was measured on an uncertified, small area of 0.09 cm2 [@10.1002/smll.73673]. Adding meta-fluoro-phenylethylammonium iodide (m-F-PEAI) to ethyl acetate antisolvent employs the fluorine atom as a Lewis base toward Pb2+ while establishing directed hydrogen bonds with formamidinium iodide (FAI) to retard crystallization, achieving 26.41% champion PCE [@10.1021/acsaem.6c00562]. Redox-active dabrafenib (DRFN) coordinates multiple Pb2+ centers via its sulfonyl group and heterocyclic nitrogen, achieving peak PCEs of 25.28% in n-i-p and 26.62% in p-i-n devices [@10.1002/adfm.76623]. Molecular dipole passivators 2-amino-4,6-dichlorotriazine and 1-adamantanecarbonyl chloride hydrochloride (ACHCl) combine Lewis-base coordination with chloride filling of iodine vacancies (VI), correcting PbI6 octahedral distortion and reducing recombination to reach champion PCEs of 26.58% and 26.12%, respectively [@10.1021/acsmaterialslett.5c01678] [@10.1007/s40820-026-02150-7]. Multi-defect healing additives pairing pentafluorophenol (PFP) with 1,4-dicyanobenzene (DCB) target VI, lead vacancies (VPb), and lead-on-iodine (PbI) antisites, retaining 95% efficiency after 1300 h at 65 °C and 94% after 1000 h of 1-sun MPPT (champion PCE 26.47%) [@10.1002/smll.73436]. Complementary bimolecular passivation with 1,4-phenylenediammonium diiodide (PDADI) and 11-mercaptoundecanoic acid (MUA) reduces trap density from 3.00 × 10^15 to 1.65 × 10^15 cm^-3 (champion PCE 26.15%) [@10.1002/adfm.202532110], while quantitative inkjet printing of PDADI alone yields 26.1% PCE [@10.1002/smll.73886]. In the bulk, precursor dicyandiamide improves vacancy formation energies and crystallinity, producing a monolithic perovskite/silicon tandem champion PCE of 32.03% with an open-circuit voltage (Voc) of 1.95 V [@10.1021/acsami.6c01711]. Chiral configurations show that stereochemical orientation controls defect thermodynamics: (R)-(+)-alpha-phenylethylamine (R-Pye) exhibits higher binding energy (9.45 versus 7.33 eV) and increased VI formation energy (4.56 versus 2.46 eV) than (S)-(-)-alpha-phenylethylamine (S-Pye), reaching 26.13% champion PCE [@10.1002/aenm.71222]. To prevent ammonium deprotonation, sterically protected cations like N,N-dimethylcyclohexylammonium iodide (DMCHAI) inhibit side reactions with formamidinium (FA+), maintaining over 86% efficiency after 550 h at 85 °C (champion PCE 26.06%) [@10.1021/acsami.6c04956], matching steric and electronic tuning in trimetazidine (TMZ) that achieves 26.07% PCE with over 90% retention after 1400 h [@10.1002/adfm.75743]. Latent passivator 3-trifluoromethylphenylboronic acid pinacol ester (3-CF3-PhBpin) hydrolyzes in situ into 3-CF3-PhB(OH)2 to passivate crystallization defects, achieving 26.25% in rigid and 24.80% in flexible n-i-p cells [@10.1002/adfm.75370]. Machine-learning frameworks integrating domain-knowledge large language models with Bayesian optimization have independently proposed untested four-component recipes (3MTPAI, PDAI2, EDAI2, and PipDI) reaching 26.0% champion PCE [@10.48550/arxiv.2602.04914].

Over the six-month period, investigation of ion migration and halide segregation revealed an incompatibility between static immobilization and dynamic strain dissipation. Static strategies pin mobile ions through spatial confinement or covalent polymerization. Molecular confinement domains suppress halide segregation by constraining FA+ motion, enabling single-junction efficiencies of 24.21% (1.68 eV) and 21.20% (1.78 eV) and a 33.59% champion 2T tandem PCE [@10.1002/adma.73713]. Incorporating phenylethylguanidinium (PEGA+) salts suppresses cation drift in 1.55 eV perovskites, exceeding 26.2% PCE with over 96% retention after 1100 h and 89% after 800 h at 85 °C [@10.1021/acsenergylett.6c00737]. In situ polymerization of vinylphosphonic acid outclasses small-molecule organoammoniums, retaining over 90% PCE after 1600 h of 1-sun MPPT (certified 26.24%, champion 26.54%) [@10.1002/adma.202522825]. In situ polymerization of sodium thioctate (TANA) combined with sodium interstitial doping regulates crystallization and suppresses ion migration, retaining 92.3% efficiency after 1000 h under International Summit on Organic Photovoltaic Stability (ISOS) ISOS-L-2I conditions (certified 26.75%, champion 26.9% on a 10.24 cm2 module) [@10.1002/anie.202525815]. Self-polymerizable fluorinated additives (PFPA) achieve a champion PCE of 26.01% on a 14 cm2 area, retaining 90.0% efficiency after 840 h at 85 °C in nitrogen and 95.1% after 1000 h of MPPT [@10.1021/acsenergylett.5c03901]. Room-temperature condensation between amino and acyl chloride groups establishes a dual-anchor polymeric interlayer, preserving 85% efficiency after 2300 h of MPPT and 1680 h at 65 °C (champion PCE 26.12%) [@10.1002/anie.7579788]. At the transport interface, bisphosphonate interlayers (2OBCz) between the perovskite and hole transport layer (HTL) inhibit ion migration, retaining 90.7% efficiency after 1000 h under ISOS-D-2 conditions compared to monophosphonates (LBCz) (champion PCE 26.02%) [@10.1002/adfm.75412]. In narrow-bandgap tin-lead (Sn-Pb) cells, formamidine bisulfate (FBH) dipole management reverses top-surface grain-boundary states to induce downward band bending, preserving over 80% efficiency after 400 h at 85 °C and 90% after 1872 h in a glovebox (champion PCE 23.25%, tandem 29.67%) [@10.1002/adma.72755].

In direct conflict with the static immobilization premise, evidence indicates that rigid polymer networks suffer fatigue and microcracking under thermal cycling, opening pathways for ion accumulation. Dynamic networks resolve this failure mode: mechanochemically reinforced dual-dynamic covalent seeding (DDS) via orthogonal Diels-Alder and oxime-carbamate reactions constructs an interpenetrating covalent mesh at grain boundaries that heals under strain while passivating defects and blocking ion and moisture ingress (certified PCE 26.69%, champion 26.95%, ISOS-L-2I) [@10.1002/adma.72823]. Integrating photoswitchable isomers at grain boundaries suppresses lattice bond rupture and defect accumulation during cyclic illumination and thermal fluctuation, retaining over 95% of initial efficiency after 2,000 h of UV-containing light cycling at 65 °C and 500 thermal cycles between -40 °C and 85 °C (certified PCE 26.9%, champion 27.2%) [@10.1038/s41560-026-01993-z]. Dynamic methyl viologen (MV) interlayers similarly maintain 90% efficiency after 1,000 h of AM 1.5G MPPT (champion PCE 26.44%, Voc 1.167 V, FF 85%) [@10.1002/adfm.202530317]. Systematic temperature-dependent transient ion drift measurements across sustained thermal cycles are necessary to determine whether dynamic covalent networks surpass rigid polymers in preventing long-term mobile ion accumulation.

Surface passivation and ionic stabilization depend heavily on energetic alignment across selective contacts. In inverted p-i-n devices, modulating intermolecular N-H...N hydrogen bonding between two passivators tunes energy-level offsets, yielding a 24.04% wide-bandgap single-junction PCE and a certified monolithic 2T tandem PCE of 33.48% (champion 33.63% on 1 cm2) [@10.1126/sciadv.aec4431]. Self-assembled monolayers (SAMs) on nickel oxide (NiOx) suffer from phase aggregation and incomplete coverage. Co-adsorbing N-indoleacetic acid with [4-(3,6-dimethyl-9H-carbazol-9-yl)butyl]phosphonic acid (Ph-4PACz) forms phase-homogeneous binary monolayers via pi-pi stacking and hydrogen bonding, achieving 26.95% PCE (certified 26.57%) on 0.0717 cm2 and 25.61% on 1 cm2 [@10.1038/s41467-026-71301-6]. Blending 4PABCz with Me-4PACz forms a Co-SAM that enhances coverage on NiOx, passivating bottom defects and suppressing non-radiative recombination (champion PCE 26.33%) [@10.1002/eem2.70443]. Positional isomerism provides structural control: selective chlorine placement on the peripheral phenyl ring of Ph-4PACz (ortho-, meta-, and para-chlorinated isomers) enables lattice-matched dual-site passivation (certified PCE 26.13%, champion 26.58%) [@10.1002/adma.202523249]. Indolocarbazole-based SAMs (M3PAICz-1) demonstrate versatility across bandgaps, delivering 26.12% PCE in 1.55 eV cells and 22.19% in 1.68 eV wide-bandgap devices [@10.1002/smll.202512942], while tripodal phosphonic acids anchor multidentately with face-on pi-stacking and segregate to grain boundaries to passivate undercoordinated Pb2+ (certified PCE 26.35%) [@10.1002/aenm.70806]. The underlying metal-oxide contact can also be chemically stabilized: bromoacetamide (BAA) undergoes in situ dissociative adsorption on sputtered NiOx, where bromide ions coordinate surface nickel to stabilize Ni3+ and suppress disorder (certified PCE 26.07%, champion 26.31%) [@10.1002/adma.73382].

At the electron-selective contact, isomer-free multi-adduct fullerene derivatives C60(NHR)4O (TATPC) blended into [6,6]-phenyl-C61-butyric acid methyl ester (PCBM) raise the lowest unoccupied molecular orbital (LUMO) level, strengthening interfacial interactions to reach 26.66% champion PCE on a 1.04 cm2 aperture [@10.1002/anie.4500167]. Fused-ring electron acceptor (FREA) additives similarly passivate defects and accelerate electron extraction, yielding a certified PCE of 26.35% (champion 26.66%) with under 8% degradation after 2150 h under continuous illumination [@10.1021/jacs.5c16976]. In tandem subcells, differential coordination using 1,10-phenanthroline coordinates Sn2+ more strongly than Pb2+, synchronizing crystallization to deliver a Sn-Pb single-junction Voc of 0.887 V, an FF of 81.27%, and a PCE of 23.63% (tandem champion 29.08%) [@10.1002/eem2.70453]. Dual-molecule precursor additives (AGS and AHC) similarly coordinate Sn-Pb crystallization, achieving 23.44% single-junction efficiency and a certified tandem PCE of 28.57% (champion 29.36%) [@10.1002/adma.73038], while halide-cation interactions tuned via chlorine and fluorine salts yield wide-bandgap subcells of 20.5% and 20.3% PCE, retaining 87% tandem efficiency after 700 h of MPPT (tandem champion 29.3%) [@10.1002/adma.202522668]. Interface passivation extends to the silicon bottom cell; dark annealing of n-type tunnel oxide passivated contact (n-TOPCon) silicon cells at 300 °C reduces defect-assisted recombination, raising subcell efficiency from 18.92% to 20.23% in four-terminal tandems with a 26.75% champion PCE [@10.1002/ente.70501]. In comparison, idealized one-dimensional numerical simulations (SCAPS-1D) for AgCdF3 absorbers with transition-metal dichalcogenide transport layers demonstrate that reducing bulk defect density to 1e13 cm-3 at 0.4 um thickness defines an efficiency benchmark of 31.92% [@10.1002/ente.70553].

File: runs/2026-H1/draft_h1/sec4.md
Investigations over the past six months divide over whether narrow-bandgap (NBG) mixed tin-lead (Sn-Pb) sub-cell degradation is an extrinsic artefact of crystallization kinetics or an unavoidable electrochemical consequence of operating redox chemistry. One school of thought attributes Sn-Pb instability to differential crystallization kinetics, wherein tin iodide species nucleate and precipitate ahead of lead counterparts, generating Sn-rich localized phases that host high densities of tin vacancies and metallic tin [@10.1021/acsenergylett.6c00617] [@10.1038/s41565-026-02165-6]. Synchronizing crystallization rates through chemical hardness engineering achieved a certified power conversion efficiency (PCE) of 30.3% (champion 30.3% in an unspecified device area) [@10.1038/s41565-026-02165-6], and suppressing Sn-rich phase precipitation enabled a certified PCE of 28.53% (champion 28.77%) [@10.1021/acsenergylett.6c00617]. Hybrid seeding-template modulation [@10.1002/anie.5595275] (champion 29.18%, 500 h T80, representing the time to 80% of initial efficiency) and hard Lewis base coordination [@10.1002/adma.73682] (champion 29.44%, 1080 h T80) similarly operate on the premise that arresting disordered nucleation eliminates the primary initiation sites for chemical degradation. In contrast, competing evidence demonstrates that degradation proceeds through autonomous redox cascades that operate independently of initial film morphology [@10.1002/adma.202522942] [@10.1002/anie.4918900]. Reverse-bias operational stresses trigger self-propagating redox cascades between Sn2+ and oxidized halide species, driving structural breakdown even in dense, uniform absorbers [@10.1002/adma.202522942] (champion 29.03%). In parallel, cyclic iodine redox reactions at the buried contact continuously regenerate triiodide that oxidizes Sn2+ to Sn4+ [@10.1002/anie.4918900] (certified 28.79%, champion 29.29%). This mechanism rationalizes why external chemical interventions, such as bio-inspired antioxidants [@10.1038/s41467-026-73210-0] (certified 29.44%, champion 29.95%) or regenerable redox shuttles [@10.1007/s40820-025-02006-6] (champion 28.49%), provide sustained stability where structural templating alone degrades. Settling whether Sn2+ oxidation initiates at residual Sn-rich clusters or emerges uniformly via operando electrochemical cycling requires depth-resolved operando X-ray absorption fine-structure spectroscopy under simultaneous electrical bias and illumination, a measurement absent across these reports.

Efforts to stabilize Sn-Pb absorbers within monolithic two-terminal (2T) tandems concentrate heavily on grain-boundary and interfacial defect passivation. Modulating grain boundary energy through molecular dipoles reduces tin oxidation and defect accumulation, yielding a champion PCE of 29.67% [@10.1002/adma.72755], while synergistic bulk crystallization and defect management achieved 28.57% certified (champion 29.36%) [@10.1002/adma.73038]. Halide-cation coordination chemistries that suppress deep trap states reached a champion PCE of 29.3% [@10.1002/adma.202522668]. Eliminating methylammonium (MA) cations mitigates volatile thermal decomposition, where sustained solvent-extraction channels in MA-free formulations delivered a certified PCE of 29.2% (champion 29.2%, 800 h T80) [@10.1038/s41467-025-68213-2]. Molecular bridges targeting both bulk and interface defects produced a 23.3% champion PCE [@10.1002/adfm.74503]. Recombination losses at the recombination junction and hole transport layer (HTL) interface represent another severe bottleneck. Constructing low-acidity poly(3,4-ethylenedioxythiophene):poly(styrenesulfonate) (PEDOT:PSS) supramolecular complexes with self-assembled monolayers (SAMs) prevents interfacial tin etching, yielding 27.99% certified (champion 28.76%) [@10.1002/adma.73011]. In situ construction of PEDOT HTLs reached a 29.58% champion PCE [@10.1002/adma.202522790]. Concurrently, solution-processed tin oxide (SnOx) buffer layers inserted into inverted sub-cells yielded a certified PCE of 28.34% (champion 28.43%) with a 1000 h T80 [@10.1021/acsenergylett.6c00227]. Non-contact laser polishing of the perovskite surface suppressed roughness and pinholes, producing 23.47% certified (champion 29.8%) [@10.1038/s41467-026-71017-7]. These interface modifications suppress non-radiative recombination, yet their efficacy remains restricted by the underlying chemical susceptibility of divalent tin.

Current matching requires pairing the NBG sub-cell with an efficient wide-bandgap (WBG) top cell, which introduces secondary instabilities via photo-induced phase segregation into iodide-rich and bromide-rich domains. Aligning interfacial energy levels through asymmetric SAMs with high dipole moments delivered a certified PCE of 28.98% (champion 29.35%), though measured on a miniature 0.05 cm2 aperture [@10.1002/adma.202523338]. Vertically oriented SAM configurations achieved 19.95% certified (champion 28.59%) on an uncertified 0.0396 cm2 device [@10.1002/adma.202521898], whereas titanium carbide (Ti3C2Tx) MXene-SAM hybrids yielded 26.44% certified (champion 26.78%) on 0.08 cm2 [@10.1002/aenm.70966]. Hetero-spatial co-passivation in MA-free WBG absorbers produced a certified PCE of 20.02% (champion 28.34%) [@10.1002/aenm.70755]. Suppressing halide segregation remains reliant on lattice-locking chemistries: halogen bonding networks that regulate bromide crystallization achieved a champion PCE of 28.58% [@10.1002/adfm.74659], crystallographic plane pinning kinetics produced 28.24% [@10.1002/adfm.75395], and stoichiometry-regulated crystallization delivered 29.1% [@10.1021/acsnano.6c04740]. Selective ion-blocking interlayers attained 28.41% champion PCE [@10.1002/aenm.202506634]. Additional passivation strategies, including bulk polymer crosslinking (champion 23.69%) [@10.1002/smll.73404], hydrophobic trifluoromethyl surface anchoring (champion 28.67%) [@10.1002/aenm.70910], aromatic amino acid surface functionalization (champion 29.05%) [@10.1002/smll.73595], and universal composition stabilization (champion 26.75% on 0.09 cm2) [@10.1002/adma.72986], mitigate surface trap densities. However, many of these approaches report champion metrics on sub-0.1 cm2 areas without independent certification.

Critical assessment of the 60 papers published in the all-perovskite tandem family reveals that efficiency gains remain decoupled from standardized validation. Only 25.0% of publications (15 papers) reported an independently certified efficiency, with a median certified PCE of 28.34% and a peak certified value of 30.3% [@10.1038/s41565-026-02165-6], approaching theoretical three-dimensional finite element limits of 30.5% [@10.1002/solr.70302]. The remaining 75.0% relied entirely on self-reported measurements. Active area reporting is equally deficient: only 10.0% of studies stated device aperture area. The vast majority evaluated sub-0.1 cm2 areas, exemplified by flexible tandem modules yielding 27.5% champion PCE on 0.049 cm2 [@10.1002/flm2.70045]. The largest reported device area across the family reached 64.64 cm2 through the incorporation of an antimony oxide buffer layer, which achieved a certified PCE of 27.7% (champion 28.16%) [@10.1038/s41467-026-70848-8]. Operational stability assessments exhibit acute methodological shortcomings. Only 13.3% of papers reported a T80 value, and only 2 papers (3.3%) adhered to standardized International Summit on Organic Photovoltaic Stability (ISOS) protocols. The longest reported T80 reached 1600 h [@10.1002/pip.70077], but was measured in a mechanically stacked four-terminal (4T) architecture with a 21.87% champion PCE. In monolithic or encapsulated 4T tandems, reported lifetimes include 1210 h under ISOS-L-2 for a 1D/3D heterojunction (certified 21.54%) [@10.1038/s41467-026-72099-z], 1080 h (champion 29.44%) [@10.1002/adma.73682], 1000 h for SnOx-buffered cells (certified 28.34%) [@10.1021/acsenergylett.6c00227], 1000 h using a 1D perovskite interlayer (champion 28.43%) [@10.1021/acsenergylett.5c04243], 800 h for MA-free films (certified 29.2%) [@10.1038/s41467-025-68213-2], 500 h (champion 29.18%) [@10.1002/anie.5595275], and 300 h for 1.77 eV WBG absorbers (champion 27.26%) [@10.1002/solr.70387]. Moisture protection via hydrophobic capping layers tracked under ISOS-L-1 reached a 29.01% champion PCE [@10.1002/adma.72936], while rapid thermal cycling degraded performance to 24.31% champion PCE [@10.1038/s41467-025-68219-w]. In contrast to single-junction perovskites (692 papers, best certified 27.6%, 63 certified, largest area 4 cm2, longest T80 4100 h) and hybrid perovskite/silicon tandems (77 papers, best certified 33.6%, 19 certified, largest area 16 cm2, longest T80 1000 h), all-perovskite tandems trail in operational endurance. Perovskite modules have demonstrated 26.8% certified PCE on 900 cm2 with 1050 h T80 across 43 papers (10 certified). The distribution of investigative axes in this family, dominated by device architecture (34 papers) relative to defects (10 papers), interfaces (10 papers), and stability (5 papers), indicates that architectural tuning has outpaced resolution of the intrinsic chemical oxidation that limits narrow-bandgap sub-cells.
