Repository: havidaqoma/auto-perov-review-public

# Automated perovskite photovoltaics literature review

A validator-gated pipeline that turns a scholarly-database query into a
review manuscript, at three cadences: **monthly**, **half-year**, and
**yearly**. This repository holds the code, the stored run artifacts, the
gate reports, and the rendered documents for every issue produced so far, so
that a third party can re-verify the results without re-running anything that
costs money.

The system's design claim is narrow and worth stating plainly: **a language
model writes prose and extracts values, and a deterministic script decides
whether that output is allowed to ship.** Every build runs 18 to 20 gates,

File: runs/2026-H1/draft_h1/sec5.md
Investigations into formamidinium lead triiodide (FAPbI3) phase stabilization reach conflicting conclusions on how low-dimensional templates suppress the alpha-to-delta transition. Contact-triggered cationic interaction (CCI) asserts that structural refinement, cation homogenization, and defect suppression proceed via non-destructive physical contact between separately crystallized two-dimensional (2D) and three-dimensional (3D) perovskites without chemical mixing, interdiffusion, or permanent bonding (certified 25.61% power conversion efficiency (PCE), champion 26.25%) [@10.1038/s41560-026-02027-4]. Conversely, formamidinium tetrafluoroborate (FABF4) recrystallization demonstrates that constructing stable mixed-dimensional networks requires active formamidinium (FA+)/methylammonium (MA+) cation exchange and Ostwald ripening rather than passive contact, achieving an uncertified 21.36% champion PCE that retains 88% of initial efficiency after 10,000 bending cycles in nitrogen and 82% at 60% ± 5% relative humidity (RH) [@10.1002/adfm.75673]. This conflicts with crystallographic interface models where the alpha-to-delta transition nucleates epitaxially at a tensilely strained, coherent interface between alpha-phase (011) and delta-phase (110) planes, demanding 2D perovskitoid interfaces to disrupt delta-phase orientation (uncertified champion 25.61% PCE) [@10.1038/s41467-026-73739-0]. Resolving whether stabilization requires passive contact, active cation exchange, or orientation disruption demands operando cross-sectional depth profiling (such as cryogenic secondary ion mass spectrometry) paired with transmission electron microscopy under thermal bias to establish whether bulky A-site cations stay segregated or interdiffuse across the interface.

Precursor stabilization strategies over the past six months divide over whether failure originates from proton transfer or physical volatility. Competitive proton-transfer suppression using methyl trifluoroacetate prevents FA+ deprotonation to extend precursor shelf life beyond 22 days, producing uncertified champion devices reaching 26.35% PCE that retain 94.75% efficiency after 1464 h of humidity exposure [@10.1038/s41467-026-73620-0]. In single crystals, citric acid similarly mitigates cation deprotonation, scavenges oxidized iodine (I2/I3-), and passivates lead (Pb2+) dangling bonds to yield 23.39% PCE [@10.1002/aenm.70939], while multidentate ZL1 anchors suppress volatile FA loss to lift PCE from 24.20% to 26.13% [@10.1007/s40820-026-02098-8]. In contrast, studies on volatile additives demonstrate that cation volatility dictates structural evolution: in thiocyanate systems, ammonium (NH4+) evaporates completely during annealing to drive bulk crystallization, whereas non-volatile phenylethylammonium (PEA+) segregates to grain boundaries for interfacial passivation (23.3% PCE) [@10.1021/acsaem.6c01329]. In cesium lead triiodide (CsPbI3), formamidinium acetate (FAAC) intermediate engineering lowers Cs4PbI6 formation energy, where transient FA+ intercalation into DMAPbI3 accelerates dimethylammonium (DMA+)/cesium (Cs+) exchange and dimethylammonium iodide (DMAI) volatilization (21.84% PCE) [@10.1021/acs.jpclett.6c01395]. Conversely, ethyl thioacetate post-treatment bypasses cation exchange to passivate uncoordinated Pb2+ through Lewis base coordination (17.07% PCE; T80 of 1360 h) [@10.1021/acsaem.5c04098]. Rubidium chloride (RbCl) guides phase transformations in printable mesoscopic methylammonium lead triiodide (MAPbI3), though performance is constrained to 18.48% PCE with only 300 s of steady-state tracking [@10.1002/solr.70363]. Machine learning via LEAP couples large language models with active learning to prioritize 6-CDQ and 2-CNA additives, lifting average PCE from a 19.25% control to 20.13% and 20.87% (21.32% champion) [@10.48550/arxiv.2605.20242], while vacuum-assisted urea coordination modulates triple-cation crystallization to reach 19.61% PCE [@10.1002/solr.202500906].

Lattice microstrain from A-site mismatch divides stabilization strategies between static coordination and dynamic mechanical regulation. Static passivators such as guanidinium methanesulfonate (GUAMS) bridge FA+ via hydrogen bonding while passivating Pb2+, achieving 26.11% PCE in inverted cells, 24.49% on flexible substrates, and a T80 of 1200 h [@10.1002/adfm.76197]. Zwitterionic Cl-PPS additives identically coordinate Pb2+ and hydrogen-bond with FA+ to reach 26.61% PCE [@10.1002/aenm.71105]. In n-i-p devices, thiacetazone yields 26.52% PCE in ambient air and 23.24% at 70% RH [@10.1002/adma.202523630], while fluoropyridine additives (DFPy) suppress non-radiative recombination to reach 26% PCE [@10.1002/adfm.202526679]. Because static bonds cannot accommodate cyclic thermal expansion, dynamic strain regulation via thermal disulfide ring-opening crosslinks grain boundaries, maintaining 95.7% of initial efficiency after 1,800 h under maximum power point tracking (MPPT) with day-night cycling (26.5% champion PCE) [@10.1038/s41467-026-70697-5]. Fluorinated misplaced-dipole elastomers similarly suppress thermal stress cracks, yielding 25.54% PCE on flexible devices versus 26.83% on rigid substrates [@10.1038/s41467-026-74285-5]. At module scale, out-of-plane strain homogenization through A-site doping and an in situ 2D stress-relief layer delivers a certified 25.55% PCE (26.59% champion) across 100 cm2 under International Summit on Organic Photovoltaic Stability (ISOS)-L-1 testing [@10.1126/sciadv.aec3238]. Solvent-free dry vacuum deposition independently demonstrates that minimizing microstrain yields a standard deviation of 0.36% across 90 cells (25.4% champion PCE) [@10.1002/cey2.70236].

In wide-bandgap (WBG) mixed-halide perovskites, light-induced halide segregation divides mechanistic interpretations between differential crystallization kinetics and lattice microstrain. Eutectic urea phosphate demonstrates that halide demixing stems from unequal growth kinetics; stronger affinity for bromine-based over iodine-based octahedra synchronizes crystallization, eliminating vertical and lateral phase segregation (22.27% PCE) [@10.1002/anie.2535666]. TTA additives corroborate this kinetic synchronization mechanism, achieving 20.55% PCE and an open-circuit voltage (Voc) of 1.339 V [@10.1002/smll.202513111]. In contrast, methylammonium-guanidinium (MA-GA) codoping demonstrates that balancing lattice strain directly stabilizes the lattice against halide demixing without kinetic agents, retaining over 95% of initial efficiency after 1400 h of continuous operation in 1.77 eV cells (21.5% PCE) [@10.1021/acsenergylett.6c00328]. Halide substitution also dictates transport limits in thick absorbers: in Cs0.05(FA0.90MA0.10)0.95Pb(I0.95Br0.05)3 middle cells, performance drops above 450 nm, but chloride substitution permits thickness scaling up to ~700 nm without sacrificing fill factor (FF) or Voc (23.4% PCE on 1 cm2) [@10.1002/solr.70410]. Functional group-modulated benzoic additives suppress non-radiative recombination in WBG single junctions to exceed 22.9% PCE, enabling 2-terminal tandem cells surpassing 31% [@10.1002/adfm.75640]. Multifunctional ATAA molecules stabilize both FA+/MA+ cations and I-/Br- halides via hydrogen bonding, upshifting the valence band maximum (VBM) by 0.12 eV (25.82% PCE on 1 cm2) [@10.1002/adfm.202524302], while dual A-site 1D (PDA)0.6(GUA)1.4Pb6I16 bridges suppress iodide migration and interfacial recombination, attaining 20.46% PCE (Voc 1.328 V) in WBG cells and 28.43% in all-perovskite tandems with a T80 of 1000 h [@10.1021/acsenergylett.5c04243].

Low-dimensional heterojunctions introduce fundamental trade-offs between surface passivation and transport resistance. Precursor incorporation of long-chain oleylammonium ligands forms in situ 2D/3D heterojunctions yielding 26.22% PCE on small areas, 24.6% on 1 cm2, and 21.1% on 6.8 cm2 mini-modules (T80 of 1050 h) [@10.1007/s40820-025-02058-8]. Non-Dion-Jacobson (non-DJ) 2D perovskites using 3,3'-methylenediphenyldiammonium cations utilize organic bilayer pi-pi interactions to achieve 26.52% PCE on 50 cm2 modules [@10.1002/anie.2974414]. At single-crystal interfaces, layered 1D (4PPY)PbI3 blocking layers suppress iodide migration more effectively than isolated 1D or 2D phases, retaining 100% of initial efficiency after 1032 h continuous illumination (25.4% PCE) [@10.1002/adfm.75386]. Alkyl chain optimization with tetrahexylammonium iodide (THAI) generates 1D THAPbI3 heterojunctions that anchor FA+ via hydrogen bonding, suppressing outward cation diffusion and strain gradients (25.06% PCE) [@10.1021/acsaem.6c01363]. Grain-boundary encapsulation via 4-FAPyCl2 in PbI2 precursors forms quasi-2D coatings that protect 3D alpha-FAPbI3, limiting ambient degradation to less than 3% PCE loss (25.32% PCE) [@10.1002/adfm.202531852]. Precursor addition of 0.3% MeO-PEACl raises Voc from 1.11 to 1.16 V and PCE from 21.1% to 23.1%, maintaining the black phase after 3380 h at 65% ± 10% RH [@10.1002/smll.73351]. To overcome spacer insulation, thiophene-2-hydrazide (ThCH) induces interlayer orbital coupling in 2D Ruddlesden-Popper (RP) phases, though its certified 21.74% efficiency (22.41% champion) was evaluated on a diminutive 0.074 cm2 aperture [@10.1002/anie.4293157]. Pre-formed n=1 2D nanosheets seed 3D oriented growth to reach 21.36% PCE (20.75% stabilized output) with hysteresis below 1% [@10.1002/smll.74076], and poly(3-hexylthiophene) (P3HT)-modified 2D quantum dots suppress interfacial defects to reach 25.04% PCE [@10.1021/acsami.5c24915]. Isomeric cytosine additives outperform iso-cytosine through delocalized bonding in quasi-2D films (22.4% PCE; T80 of 3600 h) [@10.1021/acs.jpclett.6c01531], and propylammonium iodide in two-step blade coating directs (111) grain orientation in inverted cells (20.05% PCE; 95% retention after 1680 h MPPT) [@10.1002/solr.70385]. Conversely, unoptimized capping layers such as 2D (4-FBA)2PbBr4 yield an uncertified 18.4% PCE and retain only 77.82% after 10 h at 80 °C and 55.32% after 30 days in ambient air [@10.1021/acsaem.6c00285], while vacuum co-evaporated PEA-passivated films reach 17.79% PCE [@10.1002/ente.202502217].

File: runs/2026-H1/draft_h1/sec6.md
Investigations into monolithic two-terminal (2T) perovskite/silicon tandems diverge on whether a laterally conductive transparent conducting oxide (TCO) interlayer is required for subcell recombination. Conformal coverage on textured silicon heterojunction (SHJ) bottom cells reportedly required an 8 nm indium tin oxide (ITO) layer modified with nickel oxide (NiOx) and a polymeric self-assembled monolayer (Poly-SAM), gaining 0.85 mA cm-2 in short-circuit current density (JSC) to reach 20.82 mA cm-2 in a 31.8% champion cell [@10.1002/adfm.75311]. Conversely, omitting indium-based oxides entirely, a reactive plasma deposition (RPD) tin oxide (SnOx) recombination layer directly anchored self-assembled monolayers (SAMs) to suppress halide migration and nonradiative recombination, achieving certified 33.6% power conversion efficiency (PCE) (33.2% champion on 1 cm2) and certified 31.0% on a 207.9 cm2 minimodule [@10.1126/science.aef5355]. The physical controversy centers on whether removing ITO lateral conductivity creates localized resistive bottlenecks across textured pyramids. Spatially resolved voltage-dependent photoluminescence (PL) imaging via the local transport and recombination study (LTRS) method settles this debate: by mapping series resistance (Rs) to isolate an absolute 1.9% efficiency loss in a 29% monolithic tandem while decoupling current mismatch, low shunt resistance, and luminescence coupling in finite element simulations, operando LTRS determines whether TCO-free junctions exacerbate resistive losses under spectral variation [@10.1002/smll.202513958].

Parasitic optical absorption within selective contacts further constrains current matching. Thinning electron-selective fullerene (C60) contacts to 1 nm yields thickness-independent extraction, boosting tandem JSC by 0.24 mA cm-2 in a 31.7% champion cell [@10.1021/acsenergylett.5c04082]. Yet atomic layer deposition (ALD) of tin oxide damages underlying perovskite during C60 capping; substituting ALD with thermally evaporated antimony oxide eliminates damage while permitting thinner fullerenes, improving top-cell JSC by ~1 mA cm-2 (certified 27.7%, champion 28.16% on 64.64 cm2) [@10.1038/s41467-026-70848-8]. In normal (n-i-p) tandems, an ultrathin 10 nm dopant-free 2,2',7,7'-tetrakis[N,N-di(4-methoxyphenyl)amino]-9,9'-spirobifluorene (spiro-OMeTAD) layer reduces parasitic absorption by 92.2% and reflection losses by 18.4%, delivering an uncertified 29.73% PCE on 0.135 cm2 and 28.77% (certified 28.25%) on 1.012 cm2 [@10.1007/s40820-025-01962-3]. Decoupling current matching, four-terminal (4T) architectures using semitransparent 1.67 eV wide-bandgap (WBG) subcells with vanadium oxide-nickel oxide (VOx-NiOx) contacts achieved 21.68% on 0.148 cm2, retaining 98% efficiency after 1472 h maximum power point tracking (MPPT) at 25 °C (31.25% tandem on 1 cm2) [@10.1002/aenm.71036], while priming CsPbX3 intermediate phases yielded 20.91% on 0.1 cm2 and 19.67% on 1.0 cm2 (31.04% tandem on 1.0 cm2) [@10.1038/s41467-026-72094-4].

Matching bottom cells requires WBG absorbers (1.67-1.85 eV), where drift-diffusion modeling indicates that bromide substitution and cesium alloying in formamidinium lead triiodide (FAPbI3) increase carrier effective mass from 0.173 me to 0.243-0.258 me, restricting transport despite projected 32.10% PCE and 2.05 V open-circuit voltage (VOC) [@10.26434/chemrxiv.15001694/v1]. Approaches over the six-month period diverge on additive chemistry. Several groups introduced fluorinated agents: difluoro(oxalato)borate and tetrafluoroborate synchronized crystallization without intermediate halide redistribution, certifying a 30.3% tandem [@10.1038/s41565-026-02165-6]; volatile octafluoronaphthalene (OFNA) relieved tensile stress and passivated defects (22.23% single junction, 31.43% tandem) [@10.1002/adfm.202526009]; and 4-(trifluoromethyl)benzenesulfonyl chloride (BSCF3) coordinated lead and formamidinium (19.81% single junction, 1.32 V VOC, 27.26% tandem) [@10.1002/solr.70387]. In direct conflict, tracking ion diffusion revealed that mobile fluoride from lithium fluoride (LiF) interlayers penetrates the perovskite bulk, accelerating halide segregation and degrading photostability; an ion-blocking lithium-theophylline (Li-T) interlayer was required to halt fluoride migration, securing 1.284 V VOC and 19.55% efficiency in 1.77 eV cells (28.41% tandem) [@10.1002/aenm.202506634]. Non-fluorinated strategies instead employed forchlorfenuron (CPPU) to direct (100) facets (certified 23.46% single junction, 1.295 V VOC; certified 31.93%, champion 32.17% tandem on 1.0 cm2) [@10.1016/j.esci.2026.100563], 1,2-diiodotetrafluorobenzene (1,2-DITFB) to retard bromide crystallization (20.25% single junction, 1.34 V VOC, 28.58% tandem) [@10.1002/adfm.74659], phenylhydrazine derivatives to inhibit iodide oxidation (20.75% single junction, 28.63% tandem) [@10.1002/smll.202510652], and 2-phenylethylammonium chloride (PEACl) modification with solvent etching (CDSE) to remove residual lead iodide (PbI2) (21.77% single junction, 31.85% tandem) [@10.1002/aenm.202506619]. Rubidium cyanate (RbOCN) lattice incorporation stabilized 1.73 eV absorbers (22.45% single junction, 25.37% on 1 cm2, 26.75% champion on an uncertified 0.09 cm2 area, 2.22 V VOC) [@10.1002/adma.72986], while targeted passivator coordination achieved a certified 2.00 V tandem VOC (certified 31.52%, champion 32.74%) [@10.1002/aenm.71077]. In contrast, additive-free stoichiometry control via a PbI2-to-total PbX2 ratio of ~55-75% slowed crystallization to deliver single-junction PCEs of ~24.19% (1.67 eV) to 16.83% (1.93 eV) and a 29.1% tandem [@10.1021/acsnano.6c04740]. Evaporated scaffolds expose a mechanistic disconnect: two-step thermal evaporation yielded stabilized tandem PCEs above 29% [@10.1021/acsenergylett.6c00156], yet five sequentially evaporated scaffold stacks produced identical ~19% single-junction PCEs (28.4% champion tandem) despite profound variations in precursor conversion and morphology [@10.1021/acsami.6c07582].

At buried hole-selective junctions, composite SAMs of 4,4',4'',4'''-methanetetrayltetrabenzoic acid (4MA) with [4-(3,6-dimethyl-9H-carbazol-9-yl)butyl]phosphonic acid (Me-4PACz) on NiOx use tetrahedral molecular pinning to passivate defects, achieving 23.52% in 1.68 eV cells and a certified 32.1% (32.26% champion on 1 cm2) tandem [@10.1002/anie.5162616]. Aligning packing via intermolecular pi-pi interactions in [2-(3,6-dimethyl-9H-carbazol-9-yl)ethyl]diphenylphosphine oxide (Me-Ph2mPACz) reduced non-radiative losses from 168 mV to 124 mV (single-junction PCE 21.82% to 23.14%), delivering a certified 32.45% (33.4% champion) tandem retaining 83% efficiency after 1000 h MPPT at 85 °C in air [@10.1038/s41467-026-72160-x]. Three-dimensional C-H...pi transport networks from asymmetric MeO-BADCz SAMs certified at 33.04% (24.05% champion reported) [@10.1038/s41467-026-73656-2], and the triazole-based quaternary ammonium molecule TMTEA co-regulated SAM packing and orientation (23.93% single junction, 32.15% champion) [@10.1021/acsenergylett.6c00166]. Under operational current mismatch, subcells are driven into reverse bias. In all-perovskite tandems combining WBG and narrow-bandgap (NBG) absorbers, sustained reverse bias induces a destructive redox cascade: hole injection oxidizes iodide to iodine species that oxidize Sn2+ to Sn4+, driving lattice collapse in a 29.03% tandem [@10.1002/adma.202522942].

File: runs/2026-H1/draft_h1/sec7.md
Studies of operational degradation reveal an unresolved mechanistic contradiction regarding whether bulky molecular passivators relieve interfacial lattice strain or accelerate degradation through local thermal expansion. Bulky passivators are widely applied to terminate dangling bonds and impede defect formation, with molecular locks such as 3-PMPCl raising the phase transition barrier in formamidinium lead triiodide (FAPbI3) by suppressing [PbI6] octahedral disorder to reach a certified 27.6% power conversion efficiency (PCE) [@10.1126/science.aeb9953]. Similarly, facet-engineering additives such as sulfonates relieve residual lattice strain by redirecting crystallization kinetics [@10.1002/adma.73539], and molecular buffering layers prevent mechanochemical fatigue under thermal cycling [@10.1002/adma.202519339]. However, direct operando structural analysis demonstrates that bulky anionic passivators induce local lattice expansion under thermal stress at heterointerfaces, driving interfacial fatigue even while unencapsulated devices retain 87% of their initial efficiency after 4092 h of maximum power point tracking (MPPT) under International Summit on Organic Photovoltaic Stability (ISOS) protocol ISOS-L-1 with a time to 80% of initial performance (T80) of 3566 h [@10.1126/sciadv.aef6596]. This finding directly challenges the assumption that bulky organic modifiers serve as inert physical anchors. The contradiction cannot be resolved by post-mortem spectroscopy because lattice relaxation occurs upon cooling; settling it requires in situ, temperature-dependent grazing-incidence wide-angle X-ray scattering paired with depth-resolved photoelectron spectroscopy under operational bias to quantify local lattice expansion directly against defect formation rates.

A parallel divergence divides studies of buried hole-selective interfaces in inverted (p-i-n) architectures. One body of literature identifies out-of-plane molecular desorption from metal oxides as the primary degradation mode, which can be mitigated by enforcing spatial confinement with a rigid planar backbone achieving 3.72 Å pi-pi stacking [@10.1016/j.scib.2026.02.050] or by synthesizing polymeric self-assembled monolayers (SAMs) such as Poly-4PADCB to reduce steric hindrance [@10.1002/adma.72622]. Conversely, competing evidence attributes contact failure to spontaneous molecular aggregation that leaves bare oxide domains, an issue countered through asymmetric molecules with steric hindrance like PhBr-4PACz that retain over 96% efficiency after 2000 h at 65 °C under ISOS-L-2 [@10.1038/s41467-026-72097-1] or fluorinated confinement interlayers [@10.1038/s41467-026-72115-2]. A third perspective indicates that SAM degradation occurs predominantly during perovskite solution processing via solvent stripping, requiring transient 2D perovskite sacrificial barriers [@10.1002/adma.73561] or hydroxyl enrichment using MXene additives [@10.1002/adma.73656]. Although amino acid hydrochloride additives [@10.1002/aenm.70925] and tailored hole transport materials like WH13 [@10.1002/anie.202523665] yield stability claims, these evaluations frequently rely on tiny active areas (such as 0.058 cm2 in [@10.1002/aenm.70925]), where edge encapsulation masks real-world planar degradation. In perovskite/silicon tandem cells, co-assembled siloxane monolayers [@10.1002/aenm.71107] and amorphous asymmetric contacts [@10.1002/adma.73106] retain 87.12% and 87% initial PCE after 1000 h of MPPT at 85 °C, respectively, confirming that resilient chemisorption retards thermally activated interfacial delamination.

In the perovskite absorber, the consensus that device decay is governed primarily by bulk mobile ions has been contested by direct quantification of deep-level defect kinetics. Operational degradation is dominated by deep-level interstitial and antisite defects, specifically iodine on formamidinium sites (I_FA) and lead sites (I_Pb), which drive performance decay despite existing at concentrations three orders of magnitude below shallow defects [@10.1002/adma.73679]. Passivating these deep traps with 3TU2+ reduces rear-interface energy losses from 1.46% to 0.62% [@10.1002/adma.73679]. In contrast, widespread reports continue to focus on macroscopic ionic flux, using liquid additives such as 1-BP to suppress ion migration as tracked by time-of-flight secondary ion mass spectrometry (ToF-SIMS) [@10.1038/s41467-025-68231-0], positional methylation isomers like 5-MH that retain 92% efficiency after 2000 h under ISOS-L2 [@10.1002/adma.202520432], or eperisone hydrochloride to eliminate residual dimethyl sulfoxide (DMSO) and maintain 90.39% efficiency after 1200 h under ISOS-L-3 [@10.1021/acsenergylett.5c03999]. Other interventions combat defect strain through trifluoroethylammonium chloride (3TFACl) additives [@10.1002/adfm.76756] or 1D (PCOZ)PbI3 interlayers that preserve 94.2% efficiency after 1000 h under ISOS-L-3 [@10.1002/adma.73161].

Operational stability is also restricted by charge transport layers, where conflicting failure mechanisms are assigned to identical materials. In inverted devices, phenyl-C61-butyric acid methyl ester (PCBM) degrades via photo-induced [2+2] cycloaddition dimerization under illumination, inducing aggregation and morphological decay that nonplanar tetraphenylethylene additives prevent [@10.1002/solr.70405]. Yet separate studies treat fullerene decline as an interfacial corrosion problem solved by buffer layers like BAE-Phen that coordinate migrant metal ions to retain 90.5% PCE after 2000 h at 85 °C [@10.1002/adma.73529], solvent-free multicomponent fullerene composites [@10.1038/s41467-026-70022-0], or bridging interlayers tested on 0.045 cm2 cells with a T80 of 500 h [@10.1002/anie.9286497]. In normal (n-i-p) devices employing 2,2',7,7'-tetrakis[N,N-di(4-methoxyphenyl)amino]-9,9'-spirobifluorene (Spiro-OMeTAD), a fundamental trade-off persists: promoting lithium bis(trifluoromethanesulfonyl)imide (LiTFSI) ion-pair dissociation is necessary to sustain electrical conductivity [@10.1002/aenm.202506760], yet uncoordinated lithium ions migrate rapidly into the absorber. Suppressing this degradation channel requires either phenothiazine ionic anchors to bind lithium, yielding 90% retention after 800 h of MPPT on 0.04 cm2 cells [@10.1002/adfm.76257], or lithium-based deep eutectic matrices that deliver 90.5% retention after 1800 h under ISOS-L-1I [@10.1002/anie.9551164].

These mechanistic debates unfold against an acute reporting deficit across the field: of 872 closely read papers published over the half year, only 39 reported a T80 value and only 39 specified an ISOS testing protocol. Although champion operational lifespans reached 4100 h [@10.1002/adfm.76110], 4000 h [@10.1002/adfm.74893], 3600 h [@10.1021/acs.jpclett.6c01531], and 3566 h [@10.1126/sciadv.aef6596], the rarity of standardized aging procedures leaves the relative severity of interfacial expansion, ion accumulation, and transport layer degradation obscured by divergent testing metrics.

File: runs/2026-H1/draft_h1/sec8.md
Conflicting kinetic models across recent scalable coating studies reflect an unresolved physical disagreement over whether precursor-solvent coordination accelerates or impedes uniform perovskite crystallization. One framework asserts that prolonged solvent-precursor interaction time during blade coating stabilizes detrimental solvent-adduct intermediate phases that degrade film crystallinity, demanding rapid adduct suppression [@10.1038/s41467-026-68439-8]. In direct contradiction, alternative investigations conclude that strong coordination by N-methyl-2-pyrrolidone (NMP) in dimethylformamide (DMF)-free 2-methoxyethanol (2-ME) or isopropanol (IPA) is necessary to stabilize intermediate complexes and delay premature surface nucleation, thereby increasing open-circuit voltage (Voc) from 1.08 to 1.09 V and fill factor (FF) from 75% to 80.5% [@10.1063/5.0297564] [@10.1002/solr.70406]. This kinetic divergence extends across solvent systems: ternary dimethyl sulfoxide (DMSO), acetonitrile (ACN), and 1,3-dimethyl-2-imidazolidinone (DMI) mixtures rely on volatile ACN to accelerate initial nucleation during slot-die printing to reach 20.62% power conversion efficiency (PCE) [@10.1016/j.matre.2026.100406], whereas reduced-temperature bar coating at 100 °C employs low translation speeds of 0.3 mm/s to sustain a metastable supersaturation zone rather than accelerating precipitation [@10.1002/solr.202600003]. Resolving whether solvent adducts degrade or preserve large-area films requires operando spatial diagnostics; coupling in situ photoluminescence (PL) and diffuse reflectance during quenching with neural networks captures non-uniform crystallization before localized shunts solidify [@10.3390/mi17030314] [@10.1007/s40820-026-02134-7]. Precursor colloid engineering via formate anions restricts cluster size to around 30 nm [@10.1002/adma.202520776], and polypropylene glycol (PPG) aids formamidinium lead iodide (FAPbI3) microcrystal synthesis [@10.1002/adma.202522508]. However, claims of defect suppression through adduct control remain restricted to uncertified, sub-0.1 cm2 cells (such as 26.5% PCE on 0.0665 cm2 [@10.1038/s41467-026-68439-8] or certified 26.22% on 0.06 cm2 [@10.1002/adma.202522508]), without proving that intermediate coordination equilibria survive roll-to-roll drying gradients under mechanical shear [@10.20517/ss.2025.128].

A second major source of the area penalty originates in charge transport layer (CTL) non-uniformity and buried contact resistance across large apertures. For electron transport layers (ETLs), atmospheric-pressure spatial atomic layer deposition (AP-SALD) of tin oxide (SnOx) achieves 20% PCE following 180 °C annealing, yet conformal deposition replicates substrate roughness, which impairs perovskite crystallization [@10.1016/j.solmat.2026.114233]. Solution approaches attempt to mitigate interfacial roughness: electrostatic regulation of SnO2 nanoparticle assembly yields uniform coatings, delivering 24.70% PCE at 1 cm2 and over 21% on a 65.24 cm2 module (certified 26.03% on 0.0727 cm2) [@10.1021/acsenergylett.6c00476], while multicycle infrared annealing of SnO2 quantum dot (QD) ETLs limits cracking, reaching 17.09% at 1 cm2 and 15.18% at 2 cm2 compared to 12.78% for conventional hotplate annealing [@10.1016/j.rineng.2026.111690]. For hole-selective contacts, self-assembled monolayers (SAMs) suffer severe dewetting during large-area coating; incorporating 3-BPIC-F into MeO-4PACz enhances dipole alignment and suppresses pinholes, raising module PCE from 16.43% to 19.80% (champion 23.64%) [@10.1021/acsami.6c03670], while low-polarity alkane and alcohol solvents enable blade coating of SAMs at 80% relative humidity (RH) to yield a certified 26.1% PCE [@10.1038/s41467-026-72581-8]. At the counter interface, non-uniform chemical doping induces spatial conductivity variances, which ferrocenium radical cation dopants in Spiro-OMeTAD eliminate to achieve 26.13% in cells and 22.21% in modules [@10.1016/j.joule.2025.102310].

Hydrodynamic instability and resistive interconnect losses govern the final translation from single devices to large modules. Drying flows induce severe thickness gradients; fluid-locking interfacial layers counteract coffee-ring segregation to yield 21.39% PCE on a 100 cm2 module [@10.1002/adma.202518582], whereas slot-die coated FAPbI3 without fluid control drops from 20.8% on small areas to 19.1% at 8.4 cm2 and 14.8% at 59.5 cm2 active area [@10.1021/acsami.5c22032]. Post-deposition passivation attempts to seal boundary defects: immersing hot-bladed films into cold strontium iodide (SrI2) isopropanol solutions produces 20.32% on a 10.13 cm2 module [@10.1038/s41467-026-69264-9], and pneumatic spray coating forms 1D PyPbI3 surface barriers (champion 21.64%) [@10.1016/j.mtsust.2026.101347]. Fully dry vacuum co-evaporation avoids wet-film fluid mechanics entirely, using PbCl2 additions to disrupt PbI2 stacking and reach over 38% efficiency at 900 lux on a 3.9 cm2 indoor module [@10.1002/smtd.70654]. Beyond 100 cm2, mechanical deformation and interconnect resistance dominate: dynamic covalent cross-linking monomers embedded in perovskites provide self-curing at 40 °C for 30 min, yielding a certified 26.8% and champion 27.12% PCE across 655.2 cm2 flexible modules [@10.1002/adma.73855], while liquid metal interconnects maintain continuity over a 900 cm2 platform [@10.1002/adfm.202532205].

File: runs/2026-H1/draft_h1/sec9.md
A fundamental disagreement across recent multi-junction investigations concerns whether non-radiative voltage deficits originate from defective charge extraction at buried contacts or from trap-assisted recombination within bulk wide-bandgap (WBG) absorbers. In monolithic two-terminal (2T) perovskite/silicon tandems, one framework attributes performance bottlenecks primarily to hole-extraction resistance and halide accumulation at the buried contact, demonstrating that replacing indium tin oxide (ITO) with a reactive plasma deposition (RPD) tin oxide (SnOx) recombination layer directly anchored to self-assembled monolayers (SAMs) delivers a certified power conversion efficiency (PCE) of 33.6% (champion 33.2% on 1 cm2) and a certified 31.0% on a 207.9 cm2 minimodule [@10.1126/science.aef5355]. Conversely, competing investigations conclude that carrier losses are dominated by photoinduced phase segregation and deep-level defect generation in the bulk WBG film, asserting that replacing monomeric molecules with polymeric polycarbazole phosphonic acid (Poly-3Ph-4PACz) relieves bulk-driven recombination to reach a certified 2T tandem PCE of 32.95% (champion 26.13%, stabilised 27.12% in single junctions; 22.22% on a 57.6 cm2 flexible module) [@10.1038/s41467-026-73276-w]. Standard steady-state photoluminescence (PL) and current density-voltage characterization cannot decouple these hypotheses because contact recombination velocity and bulk quasi-Fermi level splitting collapse produce identical terminal open-circuit voltage (Voc) losses. Deciding whether the primary voltage deficit resides at the contact or in the absorber requires operando, spatially resolved voltage-dependent photoluminescence imaging via the local transport and recombination study (LTRS) method coupled with bias-dependent transient absorption spectroscopy. By mapping series resistance to isolate a 1.9% efficiency loss in a 29% monolithic tandem while decoupling current mismatch, low shunt resistance, and luminescence coupling in finite-element simulations, operando LTRS determines whether carrier losses originate from interface extraction barriers or bulk non-radiative recombination [@10.1002/smll.202513958].

Reading the separate axes together reveals that performance gains claimed in one domain routinely impose physical penalties in another. At the perovskite top surface, constructing low-dimensional capping overlayers or deploying bulky organic ammonium passivators terminates dangling bonds and heals halide vacancies, achieving certified PCE values of 26.2% (champion 26.49%) with a two-dimensional/three-dimensional (2D/3D) guanidinium heterostructure [@10.1002/anie.8890696], 26.15% (champion 26.71% on 1 cm2) through one-dimensional (1D) TEAPbI3 phase reconstruction [@10.1038/s41467-026-72790-1], and a certified 27.6% via 3-PMPCl molecular locking [@10.1126/science.aeb9953]. However, evaluating these capping layers against operational degradation demonstrates an incompatible physical demand: bulky organic cations introduce anisotropic out-of-plane transport barriers that trap photogenerated carriers under operating electric fields, while operando structural measurements reveal that bulky passivators undergo pronounced local thermal expansion relative to the perovskite lattice. Under thermal stress, this expansion generates localized microstrain and interfacial fatigue, driving degradation even in unencapsulated devices that retain 87% of initial efficiency after 4092 h of maximum power point tracking (MPPT) under International Summit on Organic Photovoltaic Stability (ISOS) protocol ISOS-L-1 with a time to 80% of initial performance (T80) of 3566 h [@10.1126/sciadv.aef6596]. Incorporating facet-engineering additives [@10.1002/adma.73539] or molecular buffering interlayers [@10.1002/adma.202519339] to relieve residual lattice strain demonstrates that chemical defect passivation cannot be decoupled from thermomechanical fatigue: chemical saturation of surface coordination bonds trades immediate electronic gains for latent operational instability under thermal cycling.

An analogous conflict governs the buried interface, where electrostatic optimization clashes with mechanical adhesion and lateral conductivity. Functionalizing carbazole phosphonic acid SAMs with polar cyanoacetic acid co-adsorbents nearly doubles the reverse-bias breakdown voltage to yield an uncertified tandem champion PCE of 32.43% (stabilised 24.43%) [@10.1002/adma.72738], while asymmetric Br-4PhCz monolayers deliver a certified tandem PCE of 28.98% (champion 29.35%) on 0.05 cm2 [@10.1002/adma.202523338]. Yet monomeric SAMs exhibit low fracture resistance and undergo chemical oxidation and mechanical delamination under operational stress. Polymeric crosslinking mitigates interfacial shear failure, as multidentate polymer networks (P-SAM) increase interfacial fracture toughness nearly eightfold to 9.11 MPa (certified 26.61% on 0.06734 cm2) [@10.1002/aenm.71159] and phosphonic-acid-functionalized polymers (PTPP) sustain 94.4% of initial efficiency after 800 thermal cycles (certified 26.4%, champion 27.1%) [@10.1002/adfm.75697]. Nevertheless, crosslinked polymeric interlayers create lateral transport resistance across textured silicon bottom cells, where conformal coverage on random pyramids requires either an 8 nm ITO interlayer with nickel oxide and polymeric SAMs (gaining 0.85 mA cm-2 in short-circuit current density to reach 20.82 mA cm-2 in a 31.8% champion tandem) [@10.1002/adfm.75311] or direct SAM anchoring on SnOx [@10.1126/science.aef5355]. Contact design therefore cannot optimize dipole energetics, mechanical adhesion, and lateral charge extraction simultaneously.

Finally, precursor coordination kinetics reflect an unbridged disconnect between sub-0.1 cm2 efficiency records and scalable manufacturing. While non-destructive contact-triggered cationic interaction (CCI) yields a certified 25.61% PCE (champion 26.25%) [@10.1038/s41560-026-02027-4] and microcrystal growth with polypropylene glycol achieves a certified 26.22% on 0.06 cm2 [@10.1002/adma.202522508], solvent-coordination models reach diametrically opposing conclusions. One framework demands rapid suppression of intermediate solvent adducts to avoid structural defects (uncertified 26.5% on 0.0665 cm2) [@10.1038/s41467-026-68439-8], whereas another insists that strong coordination by N-methyl-2-pyrrolidone is required to delay premature nucleation, increasing Voc from 1.08 to 1.09 V and fill factor (FF) from 75% to 80.5% [@10.1063/5.0297564]. These chemical mechanisms do not converge because the intermediate equilibria that suppress defect formation in static, small-area spin coating fail under the mechanical shear and drying gradients of scalable deposition [@10.20517/ss.2025.128]. Rather than converging on a shared physical mechanism, the literature remains bifurcated between small-area electrostatic optimization and the thermo-chemo-mechanical realities of operational modules.
