Repository: havidaqoma/auto-perov-review-public

# Automated perovskite photovoltaics literature review

A validator-gated pipeline that turns a scholarly-database query into a
review manuscript, at three cadences: **monthly**, **half-year**, and
**yearly**. This repository holds the code, the stored run artifacts, the
gate reports, and the rendered documents for every issue produced so far, so
that a third party can re-verify the results without re-running anything that
costs money.

The system's design claim is narrow and worth stating plainly: **a language
model writes prose and extracts values, and a deterministic script decides
whether that output is allowed to ship.** Every build runs 18 to 20 gates,
depending on cadence, and all of them compute over stored JSON. No gate consults a model, and the model that reviews an output is never
the model that produced it.

## What is here

| Cadence | Code | Issues shipped | Stored runs |
|---|---|---|---|
| Monthly | `scripts/stages/s*` | 2026-01 to 2026-08 | `runs/2026-0*` |
| Half-year | `scripts/stages/h1_*` | 2026-H1 | `runs/2026-H1` |
| Yearly | `yearly/scripts/stages/` | 2025 | `yearly/runs/` |

Measured contents of this tree:

- **16,437 corpus rows** across 11 stored runs, after normalisation and
  deduplication
- **2,658 claim cards**, each carrying the anchor span it was extracted from
- **21 gate reports**, of which **9 verdicts are not `pass`** and every one of
  them is explained in `verification/gate_verdicts.json`
- **46 rendered PDFs**, 721 pages total

# Perovskite PV — Yearly Review Paper Pipeline

Standalone repository for the **yearly** perovskite photovoltaics review
issue. Operating contract: [`MASTER_HANDBOOK_YEARLY.md`](MASTER_HANDBOOK_YEARLY.md) v2.0.

## Relationship to the monthly project

The monthly pipeline lives at `auto-perov-review` and is **working
and must not be disturbed**. This repo exists so yearly work cannot
destabilise it.

Consequence, and the single most important thing to understand here:

> The monthly project builds a yearly issue by **aggregating twelve monthly
> runs**. This project has no monthly runs and never will, so it **harvests a
> year directly in one sweep** and slices it into months in Python.

That inverts handbook v1.0 §1. v2.0 §1 justifies the inversion with
measurements rather than assertion.

## Status — honest

| Component | State |
|---|---|
| shared modules (hygiene, notation, layout, boilerplate, section_map, common/*) | copied verbatim, import clean |
| `s01_harvest_yearly.py` | written, **not yet run against the live API** |
| `yearly_corpus.py`, `yearly_audit.py` | written, contract-tested on synthetic data |
| `yearly_stats.py`, `yearly_section_map.py` | copied from monthly, rewired, determinism re-proven |
| `tests/test_yearly_backfill.py` | **41 tests, all passing** |
| `s02_06`, `s04_10`, `s09_cards` | copied, **still month-shaped — not yet adapted** |
| yearly **draft** stage | **does not exist** |
| yearly **build** stage | **does not exist** |

**No yearly manuscript has been produced by any repository yet.** Nothing here
has touched a live API beyond small read-only probes.

## Key facts, measured

Run `python scripts/probe_2025.py` in the monthly repo to reproduce:

- **2025 holds 7,931 works** on the production filter (2024: 6,784; 2026: 5,557)
- 2025 abstracts reconstruct at **70% (Jun) / 74% (Dec)** vs a **62%** control
  from the month that actually shipped — so an old year is *not* harder to read
- **2025-01 shows 1,569 works vs ~550 elsewhere.** That is OpenAlex storing an
  imprecise date as January 1, not a January surge. Gated by `date_precision()`

## Cost model

**Harvest costs no tokens.** `s01`, `s02`, `s04` are API calls and JSON
parsing with zero LLM involvement. Tokens are spent only at extraction
(`s09`), and only on the depth-selected pool (`depth_target: 450`).

> A **wider** corpus is nearly free. Only **deeper** reading costs money.

## Sources

OpenAlex is primary and the only source whose failure is fatal. Semantic
Scholar is **best-effort** abstract gap-fill: it is wrapped in `try/except`,
records `s2_status`, and a 429 can never fail a build. See handbook §2.1 for
an S2 probe that was rate-limited and is reported as **inconclusive** rather
than banked as a finding.

**Models never perform retrieval or transcription.** They may write prose and
extract cards. See handbook §2.2 — the abstract is the evidence chain's input,
and a model that reflows it passes every downstream guard while being wrong.

## Run order

```bash
python -m pytest tests/ -q                          # must pass first
Y=2025
python scripts/stages/s01_harvest_yearly.py   $Y    # one sweep, no LLM
python scripts/stages/s02_06.py               $Y    # NOT YET ADAPTED
python scripts/stages/s04_10.py               $Y    # NOT YET ADAPTED
python scripts/stages/s09_cards.py            $Y    # NOT YET ADAPTED — the LLM cost
python scripts/verify_anchors.py              $Y    # MANDATORY, must exit 0

File: yearly/manuscript/2025_yearly/manuscript_yearly.md (part 1 of 4)
\begin{center}
{\LARGE\bfseries Perovskite Photovoltaics in 2025: The certified frontier held while verification stayed scarce\par}
\vspace{1.1em}
{\large Havid Aqoma\textsuperscript{1,2,3,4,*}\par}
\vspace{0.7em}
\begin{minipage}{\textwidth}\centering\small
\textsuperscript{1}School of Energy and Chemical Engineering, Xiamen University Malaysia, Selangor Darul Ehsan 43900, Malaysia\\[0.25em]
\textsuperscript{2}Kelip-kelip! Center of Excellence for Light Enabling Technologies, School of Energy and Chemical Engineering, Xiamen University Malaysia, Selangor Darul Ehsan 43900, Malaysia\\[0.25em]
\textsuperscript{3}Centre of Excellence for Green and Advanced Technologies in Efficient Separations (GATES), School of Energy and Chemical Engineering, Xiamen University Malaysia, Selangor Darul Ehsan 43900, Malaysia\\[0.25em]
\textsuperscript{4}Gulei Innovation Institute, Xiamen University, Zhangzhou 363200, China\\[0.55em]
*Corresponding author. Email: havidaqoma.khoiruddin@xmu.edu.my\\[2.0em]
September 14, 2026
\end{minipage}
\end{center}
\vspace{0.8em}

## Abstract

This review assembles the complete 12-month publication record retrospectively, rather than through sequential monthly monitoring. The corpus holds 7931 publications meeting the topical scope criteria, of which 450 were examined in close detail across date-resolved monthly cohorts, alongside 1089 publications dated only to the calendar year. Within this literature, only 66 investigations reported an independently certified power conversion efficiency (PCE), which peaked at 33.15% for the year. Certified values moved from 30.26% in the first month recording a verified metric to 30.1% in the last, a net displacement of -0.16. Buried contact modification with carbazole self-assembled monolayers (SAMs), low-dimensional capping heterostructures, and additive-directed crystallization drove the performance records in both monolithic tandem and single-junction architectures. Mechanistic consensus breaks down over whether these surface modifiers permanently eliminate deep electronic traps or merely impose transient electrostatic potential shifts. Several groups attribute suppressed non-radiative recombination and stabilized open-circuit voltage (Voc) to chemical defect healing, while competing investigations demonstrate that asymmetric interfacial dipoles create electrostatic crosstalk, transport barriers, and unshielded internal fields that accelerate halide segregation. Carrying these interfacial treatments to scalable modules incurs a severe area penalty, with sharp efficiency deficits as aperture dimensions expand toward the maximum reported area of \qty{764}{\centi\meter}$^2$. In blade and slot-die deposition, the molecular attributes that minimize interface recombination in spin-coated cells directly impair meniscus translation, because hydrophobic self-assembled monolayer (SAM) terminal groups form precursor micellar aggregates that induce solvent dewetting, pinhole formation, and lateral nucleation gradients across wide substrates. Operational stability data remain deficient across the publication record. Merely 15 studies documented operational lifetimes, the longest reaching \qty{3200}{\hour}, and only 24 articles followed standardized International Summit on Organic Photovoltaic Stability (ISOS) procedures. Most stability assessments evaluated unencapsulated storage in inert atmospheres, or omitted continuous maximum power point tracking (MPPT) under elevated operating temperatures, which leaves lifetime projections uncalibrated against operational degradation modes. Abstract-level reporting frequencies confirm the same verification gap: statements of independent certification occurred in just 5.8% of evaluated abstracts across the year, varying between 3.4% and 7.6% across monthly cohorts. Champion efficiency claims therefore rest predominantly on unverified, small-area laboratory cells that remain susceptible to spectral mismatch and calibration artifacts. Read across device architectures, the high open-circuit voltages obtained through contact engineering are frequently purchased with accelerated chemical and electronic degradation. Phosphonic acid anchor groups corrode reactive nickel oxide hole-transport layers under operating bias, and low-dimensional perovskite capping overlayers introduce anisotropic out-of-plane transport barriers that accumulate photogenerated carriers, lowering the kinetic activation barrier for electric-field-driven halide migration and phase demixing. In narrow-bandgap tin-lead absorbers, evidence settling whether stannous oxidation stems from autonomous chemical redox reactions or from downstream lattice microstrain remains thin, since chemical reducing agents delay degradation without resolving the underlying mechanical distortion. Establishing whether passivating molecules permanently eliminate deep recombination centers, or merely raise temporary barriers that disguise latent operational instabilities, requires synchronized operando spectroscopic and impedance measurements under simultaneous electrical bias and thermal stress.

**Keywords:** perovskite photovoltaics; single-junction cells; all-perovskite tandems; perovskite/silicon tandems; modules; operational stability; annual review

## 1. Introduction

Perovskite photovoltaic research in 2025 exposed stark disagreements where independent investigations reached incompatible conclusions regarding identical physical degradation pathways. While several studies identified mobile iodide accumulation at electrode interfaces as the primary driver of rapid delamination, others attributed initial performance losses to irreversible redox reactions with adjacent charge-transport layers that proceed independently of halide migration. These competing models remain unresolved because conventional ex situ characterization decouples applied electrical bias from local chemical transformation. Settling this conflict requires operando, depth-resolved chemical spectroscopy synchronized with local potential and impedance mapping under simultaneous operational bias and thermal stress. This divergence illustrates how the field's central challenge has shifted: progress is no longer defined by incremental gains in power conversion efficiency (PCE), but by the interdependent demands of verification, scalable area, and operating lifetime.

Across the published literature, 7931 indexed works met the scope gate and 450 were read closely. This review was compiled retrospectively from the complete 2025 publication record, not by monitoring the literature month by month during 2025. Within this intake, 12 months carry date-resolved works and 1089 works are dated only to the year, so they contribute to the corpus but not to any month-by-month series. Because this collection forms an initial edition without a prior yearly issue, no year-over-year comparisons are made.

The mechanistic evaluation follows four primary threads. The first addresses single-junction devices to identify where the remaining losses sit, establishing whether non-radiative recombination concentrates at buried substrate contacts, bulk defect states, or top extraction interfaces. The second examines all-perovskite tandems, evaluating tin-lead (Sn-Pb) stability and subcell matching to resolve how divalent tin oxidation competes with phase segregation under current-matched illumination. The third considers hybrid tandems by assessing the interfacial coupling of perovskite absorbers to silicon, copper indium gallium selenide (CIGS), and organic subcells, balancing optical management against processing damage and mechanical strain. The fourth examines modules and large-area devices through the fluid dynamics and crystallization kinetics of scaling the deposited film, where drying rates and solvent extraction govern defect distributions across large substrates.

Throughout each thread, this review distinguishes what the year's literature verified from what it asserted. Reported PCE values measured on sub-\qty{0.1}{\centi\meter\squared} apertures without independent verification, lifetime projections derived without continuous maximum power point tracking under load, and passivating mechanisms inferred without operando confirmation are separated from claims supported by reproducible physical measurements.

\begin{figure}[htbp]
\centering
\includegraphics[width=0.95\textwidth]{yearly/runs/2025_6cb0e6ed/fig/F3a_effort_single_junction.pdf}
\caption{Single-junction devices: where the year's close reading was directed, by mechanism axis and device architecture.}
\end{figure}

## 2. The Certified Frontier Across 2025

Conflicting investigations across the year dispute how surface molecular passivation and low-dimensional heterojunctions behave at wide-bandgap (WBG) perovskite interfaces. One camp holds that they eliminate non-radiative recombination without transport penalties, while the other holds that they induce severe electrostatic crosstalk. Capping WBG absorbers with three-dimensional/quasi-two-dimensional perovskite heterojunctions suppresses halide segregation and passivates interface defects, which minimizes open-circuit voltage (Voc) deficits. That stack delivers an independently certified power conversion efficiency (PCE) of 28.81% in two-terminal (2T) tandems [\href{https://doi.org/10.1002/adma.202504321}{1}], and a related device reached 28.52% certified in an unknown device class [\href{https://doi.org/10.1126/sciadv.adv4501}{2}]. Modulating competitive adsorption of hybrid self-assembled monolayer (SAM) molecules at buried contacts aligns interfacial energy levels, achieving a certified 2T tandem PCE of 28.78% [\href{https://doi.org/10.1038/s41467-025-58111-y}{3}]. Directional nucleation via ammonium additives yields 28.06% in 2T tandems [\href{https://doi.org/10.1002/adma.202513281}{4}]. In sharp disagreement, competing reports demonstrate that asymmetric cation surface treatments generate electrostatic potential distortions and chemical crosstalk that impede carrier extraction across hole-selective contacts. Those reports conclude that only self-consistent cation-anion integration eliminates this crosstalk, reaching a certified 2T tandem PCE of 31.47% [\href{https://doi.org/10.1002/anie.202509782}{5}]. Whether surface modifiers permanently eliminate deep traps or merely establish transient electrostatic screening remains open, and settling it requires operando, bias-dependent drive-level capacitance profiling (DLCP) paired with intensity-modulated photovoltage spectroscopy across functional junctions under operating electrical load [\href{https://doi.org/10.1002/adma.202504321}{1},\href{https://doi.org/10.1002/anie.202509782}{5}].

A parallel divergence divides investigations of narrow-bandgap mixed tin-lead (Sn-Pb) subcells. At issue is whether operational degradation is governed primarily by mobile halide defect migration or by mechanical microstrain. Chemical immobilization strategies treat vacancy-assisted ion drift as the primary failure mode, and on that view coordinating mobile halides and metal centers suppresses defect generation, achieving certified 2T tandem PCE values of 28.31% [\href{https://doi.org/10.1038/s41467-025-58810-6}{6}] and 27.17% [\href{https://doi.org/10.1021/acsenergylett.4c03370}{7}]. Competing studies demonstrate instead that chemical passivation alone cannot prevent degradation, because lattice mismatch and localized microstrain accelerate phase decomposition. Introducing lattice-stabilizing networks to homogenize internal strain and decouple photothermal-mechanical breakdown yields a certified PCE of 28.9% in 2T tandems [\href{https://doi.org/10.1038/s41467-025-64274-5}{8}]. Related networks reach 28.11% in 2T tandems [\href{https://doi.org/10.1038/s41467-025-56549-8}{9}] and 29.2% in an unknown device class [\href{https://doi.org/10.1038/s41467-025-62661-6}{10}]. Differentiating chemical defect migration from lattice strain relaxation as the rate-limiting degradation pathway remains open, and doing so requires operando high-resolution synchrotron X-ray diffraction (XRD) topography correlated with depth-resolved time-of-flight secondary ion mass spectrometry (ToF-SIMS) under simultaneous electrical bias and thermal stress [\href{https://doi.org/10.1038/s41467-025-58810-6}{6},\href{https://doi.org/10.1038/s41467-025-64274-5}{8},\href{https://doi.org/10.1038/s41467-025-62661-6}{10}].

Conformal growth on textured substrates reveals a third divergence between physical substrate modification and chemical crystallization control. One route abandons standard commercial textures: re-engineering industrially textured silicon into iceberg-like rounded pyramids enables uniform solution wetting and conformal absorber deposition, establishing the annual certified record of 33.15% in 2T tandems [\href{https://doi.org/10.1038/s41467-025-62389-3}{11}]. Alternative approaches show that altering substrate topography is unnecessary if crystallization kinetics and nucleation dynamics are modulated chemically. Oriented grains on unflattened textures achieve certified 2T tandem efficiencies of 31.4% [\href{https://doi.org/10.1021/acsenergylett.5c01244}{12}], 30.26% [\href{https://doi.org/10.1038/s41467-024-55377-6}{13}], and 27.92% [\href{https://doi.org/10.1038/s41467-025-62391-9}{14}]. Monolithic integration with copper indium gallium selenide (CIGS) bottom subcells introduces inter-subcell mechanical coupling. Here substrate corrugation relieves tensile stress to achieve a certified 2T tandem PCE of 28% [\href{https://doi.org/10.1021/jacs.5c13264}{15}]. Composite intermediate recombination layers achieve certified 2T tandem efficiencies of 30.1% [\href{https://doi.org/10.1038/s41467-025-67350-y}{16}] and 25.45% [\href{https://doi.org/10.1002/anie.202504237}{17}]. However, macroscale area expansion drops certified 2T tandem efficiency to 28.9% [\href{https://doi.org/10.1038/s41467-025-63673-y}{18}]. Certified modules fall further, to 25.2% [\href{https://doi.org/10.1002/adma.202505475}{19}] and 22.06% [\href{https://doi.org/10.1002/adma.202419750}{20}]. That spread exposes the persistent gap between small-area laboratory cells and scalable tandems [\href{https://doi.org/10.1038/s41467-025-62389-3}{11},\href{https://doi.org/10.1038/s41467-025-63673-y}{18}].

Between the first month with data (30.26% in 2025-01 for 2T tandems) [\href{https://doi.org/10.1038/s41467-024-55377-6}{13}] and the final month (30.1% in 2025-12 for 2T tandems) [\href{https://doi.org/10.1038/s41467-025-67350-y}{16}], the net change in best certified efficiency was -0.16 percentage points. The monthly series displays neither steady progress nor monotonic stagnation, showing instead punctuated dispersion across 66 certified reports out of 450 closely read papers. Certified monthly maximums dropped to 27.17% in 2025-02 (4 certified papers, 2T tandem) [\href{https://doi.org/10.1021/acsenergylett.4c03370}{7}], and they rebounded to 28.78% in 2025-03 (6 certified papers, 2T tandem) [\href{https://doi.org/10.1038/s41467-025-58111-y}{3}] and 28.31% in 2025-04 (4 certified papers, 2T tandem) [\href{https://doi.org/10.1038/s41467-025-58810-6}{6}]. Certified reporting then ceased in 2025-05 (0 certified papers), before reaching 28.81% in 2025-06 (3 certified papers, 2T tandem) [\href{https://doi.org/10.1002/adma.202504321}{1}]. After dropping to 26.56% in 2025-07 (8 certified papers, inverted p-type-intrinsic-n-type (p-i-n) single-junction) [\href{https://doi.org/10.1016/j.esci.2025.100451}{21}], certified performance peaked at 33.15% in 2025-08 (6 certified papers, 2T tandem) [\href{https://doi.org/10.1038/s41467-025-62389-3}{11}]. It then retreated through 31.47% in 2025-09 (7 certified papers, 2T tandem) [\href{https://doi.org/10.1002/anie.202509782}{5}], 28.9% in 2025-10 (7 certified papers, 2T tandem) [\href{https://doi.org/10.1038/s41467-025-64274-5}{8}], and 26.96% in 2025-11 (7 certified papers, p-i-n single-junction) [\href{https://doi.org/10.1038/s41566-025-01791-1}{22}], closing at 30.1% in 2025-12 (5 certified papers, 2T tandem) [\href{https://doi.org/10.1038/s41467-025-67350-y}{16}]. Concurrently, certified single-junction p-i-n devices converged between 26.79% [\href{https://doi.org/10.1002/adma.202505115}{23}], 26.74% [\href{https://doi.org/10.1002/anie.202505876}{24}], and 26.65% [\href{https://doi.org/10.1038/s41467-025-63389-z}{25}]. Uncertified self-reported claims outpaced certified metrics in eleven of twelve months, and they ran up to 33.2% in 2025-05 and 33.5% in 2025-12 (both in unclassified device architectures), coinciding with certified data only in 2025-08 at 33.15%. Crucially, multiple publications carry only the year 2025 without month designations. Those papers are excluded from the series, which therefore does not represent complete coverage of annual output.

**Table 1.** Best independently certified and best self-reported power conversion efficiency in each device class, with the detailed-balance limit that applies to that class. Certified and self-reported values are kept in separate columns because they are not the same kind of evidence. Simulation and review studies contribute no value to this table.

| Device class | Best certified (%) | Best self-reported (%) | Detailed-balance limit (%) | Papers with a certified value | Papers read |
|------------------|---------|-------------|----------------|---------|------|
| Single-junction cells | 26.96 | 29.11 | 29.4 | 29 | 332 |
| All-perovskite tandems | 29.2 | 30.69 | 47.6 | 8 | 28 |
| Perovskite/silicon and other hybrid tandems | 33.15 | 33.5 | 47.6 | 12 | 47 |
| Modules and large-area devices | 28.78 | 28.94 | 47.6 | 16 | 43 |

\begin{figure}[htbp]
\centering
\includegraphics[width=0.95\textwidth]{yearly/runs/2025_6cb0e6ed/fig/F1a_frontier_single_junction.pdf}
\caption{Single-junction devices: independently certified against self-reported champion efficiencies, grouped by device architecture. The dashed line marks the 29.4 percent Shockley-Queisser limit for a 1.55 eV absorber. Simulation and review studies are excluded.}
\end{figure}

## 3. Single-Junction Devices: Where the Remaining Losses Sit

Single-junction perovskite solar cells (PSCs) with a 1.55 electron-volt (eV) absorber bandgap face a theoretical Shockley-Queisser (SQ) limit of 29.4%, yet certified records stand at 26.96% power conversion efficiency (PCE) with an uncertified champion of 27.02% and stabilized output of 26.61% on a \qty{1}{\centi\meter\squared} aperture under continuous 1-sun maximum power point (MPP) tracking [\href{https://doi.org/10.1038/s41566-025-01791-1}{22}]. Across 332 investigations evaluated this year in this device class, 278 reporting measured metrics, the field divides sharply over where the remaining ~2.4% absolute efficiency deficit resides. One body of evidence attributes open-circuit voltage (VOC) and fill factor (FF) deficits to the buried hole-selective contact, citing energetic misalignment, pinholes, and chemical degradation of carbazole-based self-assembled monolayers (SAMs). An opposing body contends contact extraction is optimized and that losses reside in the absorber bulk and at grain boundaries through point defects, uncoordinated lead ions (\ce{Pb^2+}), and residual strain. This divergence drives conflicting engineering: one camp modifies substrates while another leaves contacts untouched, achieving identical gains via bulk crystallization. Settling whether primary losses sit at the contact or in the bulk requires operando absolute-intensity photoluminescence (PL) spectroscopy and cross-sectional quasi-Fermi level splitting (QFLS) mapping under 1-sun operational bias. Correlating internal QFLS with external terminal voltage across operating cells, rather than uncontacted precursor films, is the only measurement that isolates interfacial recombination velocities from bulk non-radiative decay.

The dispute over the buried hole transport layer (hole-transport layer (HTL)) contact exposes structural contradictions in molecular design. In inverted (p-i-n) architectures with SAMs on indium tin oxide (ITO) or nickel oxide (\ce{NiO_x}), one group asserts molecular rigidity is mandatory to enforce vertical alignment, packing density, and order. The rigid pyrene self-assembled monolayer (SAM) PhPAPy adopts vertical orientation on ITO, yielding a certified reverse-scanning PCE of 26.74% and certified stabilized output of 26.12% under International Summit on Organic Photovoltaic Stability (ISOS)-L-2 protocol [\href{https://doi.org/10.1002/anie.202505876}{24}]. Rigid conjugated bisphosphonic acids such as TPA2P exhibit a deep highest occupied molecular orbital (HOMO) of -\qty{5.47}{\electronvolt}, strengthening ITO binding and suppressing pinholes to yield an uncertified 26.11% PCE [\href{https://doi.org/10.1021/jacs.5c05801}{26}], while all-conjugated block copolymers providing rigid transport channels reach an uncertified 26.11% PCE [\href{https://doi.org/10.1002/anie.202509065}{27}]. Conversely, another set of investigations concludes rigid backbones induce steric embrittlement and pinhole dewetting, arguing flexible spacers are needed to relieve interfacial stress. Combining flexible aliphatic heads with rigid aromatic linkers in (4-(diphenylamino)phenyl)phosphonic acid yielded an uncertified champion PCE of 26.21% on \qty{0.0715}{\centi\meter\squared}, but collapsed to 24.49% on \qty{1}{\centi\meter\squared} [\href{https://doi.org/10.1038/s41467-025-62388-4}{28}]. Likewise, a flexible central substituent in pyridine derivative 2PYET achieved an uncertified 26.03% PCE on \qty{0.09}{\centi\meter\squared}, but dropped to 24.45% on \qty{1.0}{\centi\meter\squared} [\href{https://doi.org/10.1002/anie.202524079}{29}]. These severe efficiency drops upon scaling from sub-\qty{0.1}{\centi\meter\squared} to \qty{1}{\centi\meter\squared} show that micro-cell records often mask spatial dewetting that rigid versus flexible designs fail to reconcile.

The chemical stability of the SAM-substrate junction presents a parallel loss pathway. On \ce{NiO_x}, redox reactions between electrophilic \ce{Ni^3+} sites and phosphonic acids trigger de-anchoring and interfacial traps. Countering this by blending MeOF-4SHCz with MeOF-4PACz (4:1 weight ratio) forms sulfur-oxygen-nickel (S-O-Ni) bonds at \ce{Ni^3+}-rich regions, achieving a certified PCE of 26.28% (uncertified champion 26.5%) with T90 > 1000 hours [\href{https://doi.org/10.1038/s41467-025-66421-4}{30}]. Covalent tridentate anchoring via (3,3,3-trifluoropropyl)triethoxysilane (3F-PTES) on \ce{NiO_x} eliminates hydroxyl defects and produces an energetic offset of \qty{0.01}{\electronvolt} with the perovskite, achieving an uncertified 26.47% PCE [\href{https://doi.org/10.1002/adma.202507730}{31}]. Pre-anchoring arginine on \ce{NiO_x} weakens SAM amphiphilicity, suppressing aggregation to yield an uncertified 26.67% PCE on a \qty{0.049}{\centi\meter\squared} aperture [\href{https://doi.org/10.1002/adma.202513600}{32}]. Multi-component assembly targets aggregation similarly: co-assembling benzylphosphonic acid (BPPA) with Me-4PACz coordinates \ce{NiO_x} defects and chelates interfacial \ce{Pb^2+} (uncertified champion 26.35%) [\href{https://doi.org/10.1002/advs.202512117}{33}], while embedding covalent organic frameworks (COFs) PT-COF and Zn-PT-COF into MeO-4PACz disrupts aggregation via pi-pi and hydrogen bonding, achieving a certified 26.12% PCE (uncertified champion 26.39%) [\href{https://doi.org/10.1002/anie.202519875}{34}]. Aggregation is also suppressed by molecular doping with MCC, delivering a certified 26.65% PCE (champion 26.78%) with stability exceeding \qty{2000}{\hour} and bifacial module efficiencies of 15.51% and 14.64% [\href{https://doi.org/10.1002/aenm.202503252}{35}], functionalized ITO nanoparticles with -OH groups resisting solvent rinsing under ISOS-L-2 testing (uncertified champion 26.44%) [\href{https://doi.org/10.1002/adma.202517573}{36}], and co-assembling acetyl dl-carnitine chloride with Me-4PACz (uncertified champion 25.78%) [\href{https://doi.org/10.1002/smll.202504930}{37}]. Photochemical degradation of phosphonic SAMs under ultraviolet light prompted polymeric networks such as Poly-2PACz, yielding an uncertified champion PCE of 26.0% with a T80 of \qty{500}{\hour} under ultraviolet illumination [\href{https://doi.org/10.1126/sciadv.adu3493}{38}]. Interfacial dipole engineering with 2DPAA enlarges the buried dipole moment to 5.10 D, securing a certified 26.02% PCE (uncertified champion 26.53%) [\href{https://doi.org/10.1038/s41467-024-55653-5}{39}], while electrostatically enhanced SAM anchoring achieves a certified 26.23% (steady-state 25.42%) on \qty{1}{\centi\meter\squared} and 24.72% on a \qty{20.7}{\centi\meter\squared} module [\href{https://doi.org/10.1002/adma.202514735}{40}].

Molecular interlayers and chelating bridges inserted between the SAM and perovskite absorber attempt to bridge interfacial mismatch. An aluminum glycinate interlayer coordinates unanchored P-OH and NiO-OH while chelating \ce{Pb^2+}, securing a certified 26.21% PCE (uncertified champion 26.74%) in \qty{1.55}{\electronvolt} cells and 20.71% in \qty{1.785}{\electronvolt} wide-bandgap cells [\href{https://doi.org/10.1002/adma.202419413}{41}]. Organic bridge BFS aligns energy levels and chelates \ce{Pb^2+}, raising uncertified efficiency to 26.16% from a 24.49% control [\href{https://doi.org/10.1002/adfm.202520372}{42}], while 1,3,5-triazine-2,4,6-tricarboxylic acid derivative (TDCA) bridges achieve an uncertified 26.15% PCE (26.20% for \qty{1.55}{\electronvolt} and 21.65% for \qty{1.77}{\electronvolt} absorbers) [\href{https://doi.org/10.1002/adma.202518406}{43}]. Incorporating 1-benzyl-3-methylimidazolium tetrafluoroborate (BzMIMBF4) establishes pi-conjugated heterojunctions passivating interface traps (uncertified champion 26.45%) [\href{https://doi.org/10.1039/d5ee06342f}{44}], while 2,3,5,6-tetrafluoro-7,7,8,8-tetracyanoquinodimethane (F4TCNQ) forms charge-transfer complexes that raise VOC to \qty{1.202}{\volt} with an uncertified 25.91% PCE and 91% retention after \qty{1000}{\hour} maximum power point tracking (MPPT) [\href{https://doi.org/10.1002/anie.202514365}{45}]. Inserting 1,1-bis(4-di-p-tolylaminophenyl)cyclohexane (TAPC) increases FF from 83.2% to 85.2%, reaching an uncertified 26.05% PCE on rigid substrates and 24.39% on flexible substrates [\href{https://doi.org/10.1002/anie.202516012}{46}], while phenylhydrazinium chloride passivates defects and retards crystallization to reach an uncertified 25.80% PCE from a 24.67% control [\href{https://doi.org/10.1039/d4ee05466k}{47}]. In regular (n-i-p) devices, buried interface losses at tin oxide (\ce{SnO2}) electron transport layer (electron-transport layer (ETL)) substrates involve oxygen vacancies and poor wetting. L-citrulline molecular bridges achieve an uncertified 25.95% PCE on a \qty{0.07065}{\centi\meter\squared} aperture [\href{https://doi.org/10.1002/anie.202508169}{48}]. Potassium trifluoro(sulfonatomethyl)borate (TFSK) passivates \ce{SnO2} oxygen vacancies and hydroxyls, reaching an uncertified 25.82% PCE [\href{https://doi.org/10.1002/cnl2.70042}{49}], while dipole-functionalized molecules targeting dual-site buried defects yield an uncertified 25.85% PCE (24.79% on \qty{1}{\centi\meter\squared}) [\href{https://doi.org/10.1002/anie.202509529}{50}]. Whether these interlayers primarily suppress interface trap recombination or template superior crystal growth remains unresolved due to absent depth-resolved recombination lifetimes.

This uncertainty connects directly to absorber bulk losses and the contentious role of two-dimensional (2D) perovskite phases at grain boundaries. Two conflicting schools debate whether converting residual lead iodide (\ce{PbI2}) into 2D phases benefits performance. The prevailing view treats \ce{PbI2} as a defect source requiring conversion into 2D phases to suppress non-radiative decay and block mobile ions. Guanfacine hydrochloride conversion of boundary \ce{PbI2} into 2D perovskite achieves an uncertified 26.19% PCE [\href{https://doi.org/10.1002/anie.202516433}{51}]. 1-(pyren-1-yl)methanamine hydroiodide (PyPAI) semiconductor spacers induce columnar 2D stacks directing vertical crystallization, reaching an uncertified 26.41% PCE [\href{https://doi.org/10.1002/adma.202511235}{52}]. Tilted-oriented 2D perovskites enhance conductivity and uniformity, securing a certified 26.3% PCE (uncertified champion 26.6%) with 90% retention after \qty{1100}{\hour} MPPT [\href{https://doi.org/10.1002/aenm.202503780}{53}], while sequential ligand treatment using 2,6-difluorobenzylammonium bromide (DFABr) at boundaries and 4-(aminomethyl)piperidinium bromide (4APPBr2) on surfaces yields an uncertified 26.06% PCE [\href{https://doi.org/10.1038/s41467-025-66478-1}{54}]. For indoor photovoltaics, Dion-Jacobson/Ruddlesden-Popper (DJ/RP) dual 2D heterostructures using butylammonium iodide (BAI) achieve an uncertified 30.3% PCE with a twentyfold T90 lifetime gain [\href{https://doi.org/10.1002/adma.202419573}{55}]. In direct conflict, an opposing study proves 2D perovskite phases introduce insulating out-of-plane transport barriers that impede extraction and promote charge accumulation. Introducing carboxymethyl-beta-cyclodextrin (CM-beta-CD) to suppress phenylethylammonium iodide (PEAI) deprotonation deliberately inhibited 2D phase formation, raising PCE to an uncertified 26.06% from 23.75% for control devices, with 91.2% retention after \qty{1050}{\hour} at 25 °C and 25-35% relative humidity (RH) [\href{https://doi.org/10.1021/acsaem.5c02987}{56}]. This contradiction shows that 2D phase engineering often trades carrier transport for chemical encapsulation. Settling this trade-off requires temperature-dependent transient photovoltage and drive-level capacitance measurements to quantify extraction barriers across boundaries.

Where 2D phase conversion is avoided, eliminating bulk non-radiative decay relies on additives that regulate crystallization, chelate defects, and relax strain. Dimethyl sulfide soft Lewis bases guide heterojunction formation via soft-soft interactions, securing a certified 26.48% PCE (uncertified champion 26.7%) and over 94% retention after \qty{2000}{\hour} MPP tracking under ISOS-L-1 [\href{https://doi.org/10.1038/s41467-025-64550-4}{57}]. Coordinating \ce{Pb^2+} and hydrogen bonding with iodide (I-) and formamidinium (FA+) using sodium 2-amino-4-(methylsulfonyl)butanoate (NHMS) achieves a certified 26.35% PCE (uncertified champion 26.51%) [\href{https://doi.org/10.1002/adfm.202510458}{58}], while dual-ligand regulation with PCH and PBD enforces homogeneous ion distributions to deliver a certified 26.33% PCE (uncertified champion 26.66%) [\href{https://doi.org/10.1002/anie.202518592}{59}]. Inhibiting light-induced decomposition with a hindered amine light stabilizer (HASS) yields a certified 26.56% PCE (uncertified champion 26.74%) [\href{https://doi.org/10.1016/j.esci.2025.100451}{21}]. Dual-site passivation with AGAD and AESM via vacuum flash evaporation eliminates boundary defects, reaching an uncertified 26.14% PCE with 90% retention after \qty{1200}{\hour} MPPT [\href{https://doi.org/10.1002/adfm.202504424}{60}]. Suppressing the non-perovskite 6H hexagonal intermediate with butylamine acetate (BAAc) promotes alpha-phase \ce{FAPbI3} crystallization, reaching an uncertified 26.12% PCE [\href{https://doi.org/10.1002/adfm.202507934}{61}]. Introducing phthalocyanine derivative BE-ZnPc coordinates \ce{Pb^2+}, yielding a certified 26.05% PCE (uncertified champion 26%) with 92% retention after \qty{550}{\hour} at MPP [\href{https://doi.org/10.1002/adfm.202425443}{62}], while diammonium ligands CyDMADI and PhDMADI exploit electron-withdrawing cores to passivate bulk traps, reaching an uncertified 26.04% PCE [\href{https://doi.org/10.1002/adfm.202424259}{63}]. Relieving lattice strain with 3-methylthio-1,2,4-triazine yields an uncertified 26.04% PCE (24% on flexible substrates) [\href{https://doi.org/10.1021/acsnano.5c09464}{64}], whereas 4,4'-oxybis(benzenesulfonyl chloride) (OBSC) binds \ce{Pb^2+} through Pb-O interactions to yield a certified 26.03% PCE (uncertified champion 26.39%) [\href{https://doi.org/10.1002/aenm.202502409}{65}]. Modulating FA+ and methylammonium (MA+) hydrogen bonding with multisite amide derivative NUNB achieves a certified 26.03% PCE (uncertified champion 26.34%, 21.92% on rigid modules) [\href{https://doi.org/10.1002/aenm.202503781}{66}]. Dual organic potassium salts omnidirectionally passivate defects, retaining 88.7% PCE after \qty{1100}{\hour} at 85 °C with an uncertified 25.78% PCE [\href{https://doi.org/10.1002/smll.202511139}{67}]. Decoupling lattice strain via in situ polymerization of poly(2-acrylamido-2-methylpropane sulfonic acid) (P-AMPS) provides grain spatial isolation, delivering an uncertified 25.78% PCE under ISOS-L-1 [\href{https://doi.org/10.1002/adma.202511062}{68}]. Single-crystal PSCs produced via nucleation engineering achieve an uncertified benchmark PCE of 25.8% [\href{https://doi.org/10.1002/anie.202500947}{69}]. The fact that single crystals lacking grain boundaries do not exceed polycrystalline thin-film records demonstrates that grain boundary area alone does not limit performance; point defects and contact extraction dominate.

The third critical loss zone sits at the top electron-selective contact in inverted devices, where fullerenes (buckminsterfullerene (\ce{C60}) and phenyl-C61-butyric acid methyl ester (PCBM)) interface with perovskite and metal cathode layers. Under operational stress, \ce{C60} films suffer dimerization, pinholes, and low fracture toughness that permits halide ions to corrode the metal contact. Interfacial sodium-heptafluorobutyrate functionalization promotes a compact \ce{C60} layer blocking ion diffusion, delivering the certified record PCE of 26.96% (uncertified champion 27.02%, stabilized 26.61% on \qty{1}{\centi\meter\squared}) [\href{https://doi.org/10.1038/s41566-025-01791-1}{22}]. Supramolecular host-guest encapsulation with C8A suppresses ion migration to reach an uncertified champion PCE of 27.18% (certified 26.79%) in inverted cells, unsealed devices retaining 95% initial PCE after \qty{1015}{\hour} at MPP, alongside 26.01% (certified 25.68%) for \ce{TiO2}-based regular n-i-p devices [\href{https://doi.org/10.1002/adma.202505115}{23}]. To overcome \ce{C60} mechanical fragility, ionic salt CPMAC increases interfacial toughness threefold, enabling an uncertified 26% PCE on \qty{6}{\centi\meter\squared} cells with ~2% degradation after \qty{2100}{\hour} of 1-sun operation at 65 °C [\href{https://doi.org/10.1126/science.adv4701}{70}]. In PCBM contacts, phosphate-substituted fullerene FuPE compacts stacking and boosts electron mobility to \qty{0.183}{\centi\meter\squared\per\volt\per\second}, securing an uncertified 26% PCE [\href{https://doi.org/10.1002/anie.202502950}{71}]. At the perovskite/ETL junction, triphenylphosphine oxide (TPPO) coordinates \ce{Pb^2+}, yielding an uncertified 26.01% PCE with a VOC of \qty{1.23}{\volt} and a minimal voltage deficit of \qty{0.32}{\volt} for MA-free PSCs under continuous MPPT [\href{https://doi.org/10.34734/fzj-2026-01040}{72}]. Cathode modification with dipolar Rh-Py establishes ohmic contact and coordinates \ce{Pb^2+} to yield an uncertified 25.8% PCE [\href{https://doi.org/10.1021/jacs.5c13145}{73}].

In regular n-i-p cells, where 2,2',7,7'-tetrakis(N,N-di-p-methoxyphenylamino)-9,9'-spirobifluorene (Spiro-OMeTAD) serves as the top HTL, losses stem from dopant migration and interface traps. Planar bipyridine-thiosumanene isomer 5BT exposes Lewis base sites accelerating hole extraction, securing a certified 26.12% PCE (uncertified champion 26.15%) with 94.0% retention under ISOS-L-2 [\href{https://doi.org/10.1002/anie.202510255}{74}]. Electron-withdrawing pyridinecarboxaldehyde oxime (PO) ligands increase perovskite ionization potential to inhibit ion generation, reaching an uncertified 26.13% PCE [\href{https://doi.org/10.1002/anie.202502117}{75}], while hole interface molecule MeS-TPA-Cbz-HAI coordinates interfacial defects with Spiro-OMeTAD to achieve an uncertified 25.83% PCE [\href{https://doi.org/10.1002/anie.202513869}{76}]. HTL-free carbon-based perovskite solar cells (HTL-free C-PSCs) using lithium carbonate (Li2CO3) dual passivation achieve a VOC of \qty{1.142}{\volt} and an uncertified champion efficiency of 33.2% [\href{https://doi.org/10.1007/s40820-025-01775-4}{77}], although time-resolved confocal PL microscopy confirms unpassivated boundary traps at the perovskite/carbon interface cause severe non-radiative recombination, and this 33.2% efficiency reflects non-standard indoor or concentrated conditions. Numerical modeling of quasi-interdigitated back-contact (QIBC) PSCs predicts 26.67% PCE across 30 contact pairs [\href{https://doi.org/10.1016/j.cej.2025.171437}{78}], SCAPS-1D simulations of CsPbI2Br with CuI predict 23.66% PCE (champion 26.13% simulated) [\href{https://doi.org/10.20944/preprints202505.0921.v1}{79}], and simulations of oxide double-perovskite Ba2AsNbO6 predict 29.11% PCE [\href{https://doi.org/10.1364/opticaopen.30738665}{80}], illustrating that idealized contacts can approach the SQ limit. However, physical devices remain throttled by the coupled interplay of 2D transport barriers, SAM de-anchoring, and fullerene mechanical degradation under operating stress.

\begin{figure}[htbp]
\centering
\includegraphics[width=0.95\textwidth]{yearly/runs/2025_6cb0e6ed/fig/F4_stability_evidence.pdf}
\caption{The year's operational-stability evidence in full. Left, every reported time to 80 percent of initial performance. Right, the stability protocol labels used.}
\end{figure}

## 4. All-Perovskite Tandems: Sn-Pb Stability and Subcell Matching
