Repository: havidaqoma/auto-perov-review-public

# Perovskite PV — Yearly Review Paper Pipeline

Standalone repository for the **yearly** perovskite photovoltaics review
issue. Operating contract: [`MASTER_HANDBOOK_YEARLY.md`](MASTER_HANDBOOK_YEARLY.md) v2.0.

## Relationship to the monthly project

The monthly pipeline lives at `auto-perov-review` and is **working
and must not be disturbed**. This repo exists so yearly work cannot
destabilise it.

Consequence, and the single most important thing to understand here:

> The monthly project builds a yearly issue by **aggregating twelve monthly
> runs**. This project has no monthly runs and never will, so it **harvests a
> year directly in one sweep** and slices it into months in Python.

File: yearly/manuscript/2025_yearly/manuscript_yearly.md (part 2 of 4)
\begin{center}
Investigations across the past year reveal a fundamental mechanistic disagreement over the primary degradation vector in low-bandgap tin-lead (Sn-Pb) perovskites. At issue is whether oxidation of Sn(II) to Sn(IV) is initiated by autonomous chemical redox reactions, or whether it is secondary to photothermal-mechanical lattice strain that generates defect pathways. One school of thought treats Sn(II) oxidation as an intrinsic chemical defect process driven by volatile halogen species and residual impurities. That view requires active reducing agents or self-healing redox shuttles to restore metal states [\href{https://doi.org/10.1038/s41467-025-58810-6}{6},\href{https://doi.org/10.1021/acsenergylett.5c01995}{81}]. Tris(2-carboxyethyl)phosphine (TCEP) exemplifies this approach, operating as an in situ redox shuttle that coordinates metal cations to enable self-healing. The shuttle allows single-junction Sn-Pb perovskite solar cells (PSCs) to reach a power conversion efficiency (PCE) of 23.86% and retain 90% of initial performance after \qty{563}{\hour} of maximum power point tracking (MPPT), translating into an uncertified two-terminal (2T) tandem PCE of 28.86% [\href{https://doi.org/10.1021/acsenergylett.5c01995}{81}]. Similarly, hydrazine monohydrochloride bulk passivation immobilizes ions via hydrazinium (N2H5+) hydrogen bonding to iodide, while chloride fills iodide vacancies. That route achieves a 23.21% low-bandgap single-junction PCE, a certified 2T tandem efficiency of 28.31%, and an uncertified champion of 28.55% [\href{https://doi.org/10.1038/s41467-025-58810-6}{6}]. Conversely, competing investigations demonstrate that Sn(II) oxidation is predominantly downstream of photothermal-mechanical strain, where local lattice distortions generate the vacancies that subsequently facilitate oxidation [\href{https://doi.org/10.1038/s41467-025-64274-5}{8},\href{https://doi.org/10.1038/s41467-025-56549-8}{9},\href{https://doi.org/10.1038/s41467-025-62661-6}{10}]. Within this mechanical framework, introducing sodium 1,3,6-naphthalenetrisulfonate (NTS) forms Sn-trisulfonate coordination that strengthens Sn-I bonds and homogenizes strain. Reducing light-induced lattice distortions yields a single-junction Sn-Pb PCE of 23.2%, a certified 2T tandem PCE of 29.2%, and an uncertified champion of 29.6% [\href{https://doi.org/10.1038/s41467-025-62661-6}{10}]. The polyamine ligand tris(4-aminophenyl)amine (TPTA) establishes an I-Sn-N coordination framework that decouples photothermal-mechanical degradation from chemical breakdown. The resulting cell reaches a 23.4% single-junction Sn-Pb PCE that retains 94.9% of initial performance after \qty{950}{\hour} of maximum power point (MPP) tracking, with a certified 2T tandem efficiency of 28.9% and a champion of 29.6% [\href{https://doi.org/10.1038/s41467-025-64274-5}{8}]. In methylammonium (MA)-free absorbers, rubidium acetate suppresses Sn(II) oxidation by alleviating internal microstrain rather than relying on sacrificial redox chemistry. That approach delivers a single-junction Sn-Pb PCE of 23.02% with an open-circuit voltage (VOC) of \qty{0.897}{\volt} and a fill factor (FF) of 80.64%, which yields a certified 2T tandem PCE of 28.11% (champion 29.33%) [\href{https://doi.org/10.1038/s41467-025-56549-8}{9}]. Whether lattice distortion precedes vacancy generation or chemical oxidation initiates structural relaxation is still unsettled, and settling the question requires operando depth-resolved synchrotron X-ray diffraction combined with transient chemical spectroscopy under simultaneous thermal, electrical, and optical stress. This measurement would reveal whether strain relief halts Sn(IV) accumulation in the absence of exogenous reducing agents, or whether chemical oxidation proceeds unimpeded through unstrained crystalline domains.

Crystallization control and buried substrate interfaces similarly divide current processing approaches [\href{https://doi.org/10.1021/acsenergylett.4c03370}{7},\href{https://doi.org/10.1002/anie.202518800}{82},\href{https://doi.org/10.1038/s41467-025-57195-w}{83}]. Regulating the buried interface and crystal growth with SATS produces a 23.85% single-junction Sn-Pb PCE and an uncertified 28.74% 2T tandem PCE [\href{https://doi.org/10.1002/anie.202518800}{82}]. Substrate hydrophobicity imposes distinct constraints: on poly(triarylamine) (PTAA), non-wetting impedes uniform nucleation, and Lewis base additives such as 1-benzoyl-3-phenylurea (BPU) or its sulfonyl derivative (BPSU) assemble precursor clusters that accelerate nucleation, delay crystal growth, and passivate buried interface defects. These additives yield a single-junction Sn-Pb PCE of 23.87% on PTAA, a certified tandem PCE of 27.17%, and an uncertified champion of 23.87% [\href{https://doi.org/10.1021/acsenergylett.4c03370}{7}]. Heteroepitaxial seeding presents an alternative growth route: in situ reaction of potassium stannate with lead iodide forms lead stannate (PbSnO3), an ABX3-structured oxide providing a 98% lattice match [\href{https://doi.org/10.1038/s41467-025-57195-w}{83}]. However, while PbSnO3 templates achieve an uncertified champion 2T tandem PCE of 28.81%, the stabilized efficiency is only 23.12%. Epitaxial matching therefore does not overcome severe transient losses or interfacial charge accumulation [\href{https://doi.org/10.1038/s41467-025-57195-w}{83}].

Subcell current matching requires pairing the Sn-Pb absorber with a wide-bandgap (WBG) top cell absorbing between 1.75 and \qty{1.80}{\electronvolt} [\href{https://doi.org/10.1021/acsenergylett.5c03339}{84},\href{https://doi.org/10.1016/j.decarb.2025.100098}{85}]. A major debate centers on whether severe WBG VOC deficits arise from bulk halide phase segregation under illumination or from defect-mediated losses at contacts [\href{https://doi.org/10.1126/sciadv.adv4501}{2},\href{https://doi.org/10.1038/s41467-025-62391-9}{14},\href{https://doi.org/10.1021/acsnano.5c03542}{86},\href{https://doi.org/10.1039/d4ee02898h}{87}]. Supporting bulk segregation mitigation, the organic dye D358 reduces I2 to I- and oxidizes metallic Pb0 to \ce{Pb^2+}. Suppressing phase segregation raises WBG PCE from 18.75% to 19.94% and delivers an uncertified 28.83% tandem under International Summit on Organic Photovoltaic Stability light soaking (ISOS-L-1) [\href{https://doi.org/10.1021/acsnano.5c03542}{86}]. Multifunctional cross-linkers also suppress phase segregation and nonradiative recombination, yielding a certified WBG VOC of \qty{1.37}{\volt} and an uncertified 28.3% tandem PCE [\href{https://doi.org/10.1039/d4ee02898h}{87}]. In MA-free compositions, 1,3,5-trifluoro-2,4,6-triiodobenzene (TFBZ) forms N-H...F hydrogen bonds with formamidinium iodide (FAI). Those bonds retard crystallization and passivate iodine vacancies and undercoordinated \ce{Pb^2+} sites, achieving a certified tandem PCE of 28.52% (champion 29.01%) [\href{https://doi.org/10.1126/sciadv.adv4501}{2}]. In parallel, an ether-ring supramolecule suppresses light-induced halide segregation, enabling \qty{1.77}{\electronvolt} cells to reach 21.01% PCE, retain 95% of initial efficiency over \qty{1000}{\hour} of MPPT, and reach a certified tandem PCE of 27.92% (champion 28.44%) [\href{https://doi.org/10.1038/s41467-025-62391-9}{14}].

In contrast to bulk segregation theories, substantial evidence attributes WBG open-circuit voltage deficits to unpassivated defects and dipole pinning at the buried hole extraction interface [\href{https://doi.org/10.1021/acsnano.5c04978}{88},\href{https://doi.org/10.1039/d5ee02696b}{89},\href{https://doi.org/10.1002/aenm.202501556}{90},\href{https://doi.org/10.1002/adfm.202500168}{91},\href{https://doi.org/10.1038/s41467-025-59515-6}{92},\href{https://doi.org/10.1039/d5ee01369k}{93}]. Sulfonic molecular bridges using sulfopropyl methacrylate (SPM) generate vertically aligned dipoles that accelerate charge extraction. The bridged device achieves a \qty{1.77}{\electronvolt} WBG PCE of 19.48% with a VOC of \qty{1.350}{\volt}, a VOC deficit of \qty{0.420}{\volt}, and an uncertified 28.9% tandem PCE [\href{https://doi.org/10.1021/acsnano.5c04978}{88}]. POEAX parallel dipoles similarly adjust energy alignment, yielding a 19.54% WBG PCE and an uncertified 28.92% tandem PCE [\href{https://doi.org/10.1039/d5ee02696b}{89}]. Molecular bridging with 4F-HBM at the buried interface yields a \qty{1.77}{\electronvolt} WBG device with 20.09% PCE and an 84.71% FF, exceeding control values of 18.47% and 82.53%. That device retains 85% of initial efficiency after \qty{821}{\hour} of MPPT and supports a four-terminal (4T) tandem PCE of 28.71% [\href{https://doi.org/10.1002/aenm.202501556}{90}]. Contact potential homogenization uses 3-aminopropanoic acid (3-APA) blended with [2-(3,6-dimethoxy-9H-carbazol-9-yl)ethyl]phosphonic acid (Me-4PACz) in a self-assembled monolayer (SAM). The blend delivers a VOC x FF product reaching 84.5% of the Shockley-Queisser (SQ) limit, achieving a champion p-i-n PCE of 22.4% [\href{https://doi.org/10.1002/adfm.202500168}{91}]. In situ 5-ammonium valeric acid iodide (5-AVAI) molecular compensation repairs SAM-deficient interfaces and grain-boundary defects [\href{https://doi.org/10.1039/d5ee01369k}{93}]. Interfacial chemistry also dictates chemical stability. Strongly acidic phosphonic acid self-assembled monolayers (SAMs) corrode underlying nickel oxide (\ce{NiO_x}), whereas less-acidic boric acid anchoring eliminates \ce{NiO_x} degradation to form aggregation-free monolayers, enabling an uncertified 28.5% tandem PCE [\href{https://doi.org/10.1038/s41467-025-59515-6}{92}]. Transitioning to scalable deposition highlights phase management. Blade-coating \qty{1.77}{\electronvolt} absorbers induces a parasitic 2H hexagonal phase, but adding 4-aminobenzylphosphonic acid suppresses the 2H phase to promote direct 3C cubic crystallization. That coating achieves a certified WBG PCE of 19.72% (champion 20.35%) and a 4T tandem PCE of 28.46%, though on a \qty{0.07}{\centi\meter\squared} aperture [\href{https://doi.org/10.1126/sciadv.ady3621}{94}].

Monolithic 2T integration depends on an interconnecting layer (ICL) that pairs current matching with negligible optical parasitism and low resistance [\href{https://doi.org/10.1016/j.pmatsci.2025.101560}{95},\href{https://doi.org/10.1039/d4ee06027j}{96},\href{https://doi.org/10.1021/acsenergylett.4c03065}{97},\href{https://doi.org/10.1039/d5ta04259c}{98},\href{https://doi.org/10.1039/d5ee02462e}{99}]. One route replaces conventional Au/poly(3,4-ethylenedioxythiophene) polystyrene sulfonate (PEDOT:PSS) stacks with a graphene oxide layer supporting [2-(9H-carbazol-9-yl)ethyl]phosphonic acid (2PACz). The swap eliminates parasitic absorption and raises champion tandem PCE from 19.7% to 23.4% [\href{https://doi.org/10.1021/acsenergylett.4c03065}{97}]. Omitting atomic layer deposition (ALD) and noble metals with a simplified recombination layer produces an uncertified 26.56% 2T tandem [\href{https://doi.org/10.1039/d5ta04259c}{98}]. Controlling growth to expose binding-favourable facets suppresses interfacial recombination to enhance voltage [\href{https://doi.org/10.1039/d5ee02462e}{99}]. Although monolithic all-perovskite tandems operate toward the two-junction detailed-balance limit of 47.6% [\href{https://doi.org/10.1016/j.pmatsci.2025.101560}{95}], experimental certified efficiencies remain between 27.17% and 29.2% on laboratory-scale cells [\href{https://doi.org/10.1126/sciadv.adv4501}{2},\href{https://doi.org/10.1038/s41467-025-58810-6}{6},\href{https://doi.org/10.1021/acsenergylett.4c03370}{7},\href{https://doi.org/10.1038/s41467-025-64274-5}{8},\href{https://doi.org/10.1038/s41467-025-56549-8}{9},\href{https://doi.org/10.1038/s41467-025-62661-6}{10},\href{https://doi.org/10.1038/s41467-025-62391-9}{14}]. Crucially, scaling to practical dimensions incurs severe penalties. Surface treatment with propane-1,3-diammonium iodide yields a \qty{1.77}{\electronvolt} subcell VOC of \qty{1.35}{\volt} and a PCE of 19.9%, but scaling the tandem to \qty{1}{\centi\meter\squared} reduces the champion PCE to 26.0% (at a 17.8% solar-to-hydrogen efficiency) [\href{https://doi.org/10.1038/s41467-024-55654-4}{100}]. Theoretical projections reach 27.3% for dual-junction KSnI3/FASnI3, and 30.69% PCE with a VOC of \qty{2.766}{\volt} and an FF of 84.18% in triple-junction KSnI3/FASnI3/ACZTSe tandems [\href{https://doi.org/10.48550/arxiv.2511.06059}{101}], but these projections rely on idealized transport models that neglect the chemical oxidation, phase segregation, and sheet resistance observed in practical devices.

\begin{figure}[htbp]
\centering
\includegraphics[width=0.95\textwidth]{yearly/runs/2025_6cb0e6ed/fig/F1b_frontier_tandem.pdf}
\caption{Tandem and module devices: independently certified against self-reported champion efficiencies. The dashed line marks the 47.6 percent two-junction detailed-balance limit. Simulation and review studies are excluded.}
\end{figure}

## 5. Hybrid Tandems: Coupling Perovskite to Silicon, CIGS and Organic Subcells

Wide-bandgap (WBG) perovskite top cells coupled to narrow-bandgap bottom absorbers suffer from photoinduced phase segregation. Studies across the year reach incompatible conclusions regarding the governing physical mechanism. One camp contends that crystallographic orientation dictates halide demixing by modifying ion-migration energy barriers. Trioctylphosphine oxide additives induce preferential (111) texturing, reported to elevate ion-migration activation energy and suppress phase separation relative to the (100) facet, yielding a certified two-terminal (2T) power conversion efficiency (PCE) of 30.26% (champion 30.78%) on textured silicon, with stability exceeding 1,000 hours [\href{https://doi.org/10.1038/s41467-024-55377-6}{13}]. In contrast, bidentate anchoring with methylammonium chloride derivatives (MAMCl) directs preferential (100) nucleation, asserting instead that (100) orientation relieves lattice strain to suppress non-radiative defects in \qty{1.77}{\electronvolt} absorbers. Its tandem achieved a certified 2T tandem PCE of 28.06% (champion 29.0%) with an open-circuit voltage (Voc) of \qty{1.369}{\volt} and 20.4% single-junction efficiency [\href{https://doi.org/10.1002/adma.202513281}{4}]. Rejecting crystallographic texture as secondary, competing reports argue that phase stability is governed by chemical alloying or ionic site competition. Melamine additives in rubidium-alloyed lattices suppress phase separation and enhance carrier mobility, yielding a \qty{1.68}{\electronvolt} cell with 25% PCE, \qty{1.31}{\volt} Voc, and 86.4% fill factor (FF). That cell enabled an uncertified champion 2T perovskite/silicon tandem PCE of 33.5% (stabilised at 33.5%) with an International Summit on Organic Photovoltaic Stability (ISOS) ISOS-L-2 T80 lifetime of 3,200 hours [\href{https://doi.org/10.1038/s41467-025-66480-7}{102}]. Concurrently, ionic site competition directs Cl- anions into lattice rather than interstitial sites, raising single-junction WBG efficiency to 23.88% and 2T tandem efficiency to 32.39% under continuous testing [\href{https://doi.org/10.1021/acsenergylett.5c02408}{103}]. Settling whether facet orientation, cation alloying, or interstitial occupancy governs phase segregation requires operando, depth-resolved grazing-incidence wide-angle X-ray scattering. That measurement must be paired with nanoscale secondary-ion mass spectrometry under 1-sun bias to decouple surface recrystallization from bulk halide redistribution.

Contradictory evidence also surrounds substrate morphology and residual mechanical stress in perovskite/copper indium gallium selenide (CIGS) tandems. Conventional wisdom assumed planarizing rough chalcopyrite was required to avoid shunts. However, polished CIGS substrates induce harmful tensile stress in perovskite films that weakens bonding and accelerates degradation [\href{https://doi.org/10.1021/jacs.5c13264}{15}]. Retaining corrugated, rough CIGS topographies mechanically relaxes tensile stress, securing a certified 28% efficiency (stabilised at 28%) and an operational T80 of 1,123 hours [\href{https://doi.org/10.1021/jacs.5c13264}{15}]. Conversely, flexible monolithic perovskite/CIGS tandems on polymer substrates achieve 22.8% PCE with Voc exceeding \qty{1.8}{\volt} on smooth substrates. That result follows from modifying radio-frequency sputtered nickel oxide (\ce{NiO_x}) with [4-(3,6-dimethyl-9H-carbazol-9-yl)butyl]phosphonic acid derivatives (4PADCB) to form \ce{NiO_x}-P, which suppresses interface recombination without substrate corrugation [\href{https://doi.org/10.1002/aenm.202403682}{104}]. In perovskite/silicon tandems, localized silicon oxide (SiOx) nanosphere contacts sit on industrial silicon with iceberg-like pyramids exceeding \qty{2}{\micro\meter}, and those contacts permit complete solution coverage and mitigate interfacial recombination, delivering a certified 33.15% tandem PCE [\href{https://doi.org/10.1038/s41467-025-62389-3}{11}]. Vapor-solution hybrid two-step crystallization modulation similarly enables conformal WBG growth on fully textured silicon for a certified 31.4% PCE [\href{https://doi.org/10.1021/acsenergylett.5c01244}{12}]. Meanwhile, 5C7A additives relieve internal stress and elevate the ion migration barrier, raising inverted single-junction PCE to 23.25% and textured silicon tandem PCE to 30.59% [\href{https://doi.org/10.1002/solr.202500173}{105}].

Mechanistic divergence extends to hole-selective contacts based on self-assembled monolayers (SAMs), where one model asserts that maximizing permanent molecular dipoles drives rapid charge extraction through enhanced band bending. The Knoevenagel-condensed molecule BCPA possesses an electrostatic dipole moment of 18.16 Debye, far exceeding the 1.60 Debye of [4-(3,6-dimethyl-9H-carbazol-9-yl)butyl]phosphonic acid (Me-4PACz), and that molecule raised single-junction efficiency to 19.08% and perovskite/organic tandem efficiency to 26.10% [\href{https://doi.org/10.1002/anie.202518169}{106}]. Asymmetric fluorinated SAMs with enlarged dipoles similarly boost perovskite/passivated emitter and rear cell (PERC) tandems beyond 30% efficiency with a 30.05% champion PCE [\href{https://doi.org/10.1039/d5ee02650d}{107}]. Conversely, competing evidence indicates that anchoring uniformity outweighs dipole magnitude. Blending 4-aminobenzylphosphonic acid with Me-4PACz constructs a synergistic self-assembled monolayer (SAM) that reinforces buried anchoring, yielding an inverted single-junction certified PCE of 25.45% (champion 25.75%) and a 2T tandem PCE of 31.56% on \qty{1.07}{\centi\meter\squared} [\href{https://doi.org/10.1002/anie.202504237}{17}]. Bifacial reinforcement via 4-PhCz improves SAM coverage on indium tin oxide (ITO), and the \qty{1.67}{\electronvolt} single junction reached a Voc of \qty{1.273}{\volt} with a voltage loss of \qty{0.397}{\volt} (22.53% PCE), alongside a 31.26% 2T tandem [\href{https://doi.org/10.1002/adma.202504520}{108}]. Super-hydrophilic chlorine-substituted molecules deliver 23.97% single-junction and 31.12% tandem efficiencies via enhanced wetting [\href{https://doi.org/10.1002/aenm.202502222}{109}]. Micelle-assisted SAM deposition yields 20.95% single-junction and 29.8% tandem PCE on \qty{1}{\centi\meter\squared}, retaining 92% performance after 300 hours of maximum power point (MPP) tracking under unfiltered Xenon illumination [\href{https://doi.org/10.1002/aenm.202405675}{110}]. Inorganic interlayers further modulate SAM interfaces: Ti3C2Tx MXene nanosheets form Ti-O-P bonds that raise the MeO-2PACz work function [\href{https://doi.org/10.1021/acsanm.5c00290}{111}], and Nb-MXene paired with S-benzyl-L-cysteine reduces valence band offsets [\href{https://doi.org/10.1002/smll.202411310}{112}]. TbCl3 doping at the Me-4PACz/\ce{CsPbI3} junction boosts all-inorganic single junctions to 18.68% and silicon-based tandems to 29.40% in four-terminal (4T) and 25.44% in 2T configurations [\href{https://doi.org/10.1007/s40820-025-01763-8}{113}]. Multi-site agents passivating \ce{NiO_x}, the buried interface, and silicon edges simultaneously achieve a 31.02% 4T tandem [\href{https://doi.org/10.1016/j.esci.2025.100471}{114}].

At the interconnecting layer (ICL) coupling subcells, optical parasitism conflicts with ohmic carrier recombination across every tandem chemistry surveyed. In perovskite/CIGS tandems, an Al:\ce{ZnO}/Au/\ce{NiO_x}/4PADCB composite ICL uses an ultrathin Au layer to accelerate recombination and a hybrid \ce{NiO_x}/4PADCB hole transport layer (hole-transport layer (HTL)) to align energy levels, attaining a certified 30.1% PCE (champion 30.71% on \qty{0.15}{\centi\meter\squared}) [\href{https://doi.org/10.1038/s41467-025-67350-y}{16}]. In contrast, BMIMTFSI ionic liquid integration into SAMs achieves 28.34% in 4T perovskite/CIGS tandems (22.53% WBG and 25.68% normal-bandgap cells) [\href{https://doi.org/10.1002/adma.202412692}{115}]. In lead-free tandems combining tin perovskites with CIGS, Pd(dppf)Cl2 functionalization delivers an 11.52% single-junction and 14.51% tandem PCE [\href{https://doi.org/10.1021/acsenergylett.5c00163}{116}]. Dual-interface passivation with succinic acid at \ce{SnO2} and monoethyl succinate at copper indium disulfide (CIS) subcells instead reduces diode ideality factors from 2.25 to 1.26 to yield 18.76% PCE [\href{https://doi.org/10.1021/acsaem.5c02901}{117}]. In perovskite/organic tandems, tailoring Au nanoparticle dimensions in n-i-p ICLs suppresses plasmonic parasitic absorption, providing a current gain exceeding \qty{1.5}{\milli\ampere\per\centi\meter\squared} in the organic rear cell and a 25.34% tandem PCE [\href{https://doi.org/10.1038/s41467-024-55376-7}{118}]. Alternatively, metal-free SAM/MoO3/SAM junctions convert the molybdenum oxide surface from n-type to p-type to yield 26.05% PCE [\href{https://doi.org/10.1038/s41467-025-58047-3}{119}]. Similarly, 1,2,4-trichlorobenzene additives enforce face-on SAM packing for 26% tandems [\href{https://doi.org/10.1039/d4ee05533k}{120}], while sputtered zinc tin oxide (ZTO) provides an indium-free recombination layer [\href{https://doi.org/10.1002/smll.202511646}{121}]. Operational degradation in perovskite/organic devices arises from \ce{C60} electron transport layer (electron-transport layer (ETL)) recrystallization, which opens grain boundaries to halide and silver interdiffusion. Organic barrier layers suppress this corrosion to sustain 25.5% efficiency [\href{https://doi.org/10.34734/fzj-2025-05790}{122}]. Polymerizable additives in \qty{1.86}{\electronvolt} WBG absorbers retain 84% of initial efficiency after 1,000 hours of maximum power point tracking (MPPT) in 25.06% tandems [\href{https://doi.org/10.1002/adfm.202502422}{123}]. Dual passivation with MESK and octylammonium iodide yields 23.69% in 4T tandems [\href{https://doi.org/10.1021/acs.jpclett.5c00756}{124}]. Interface modeling indicates that PbI-terminated \ce{MAPbI3}/poly(3-hexylthiophene) (P3HT) heterojunctions provide stronger orbital hybridization and valence band alignment than MAI terminations [\href{https://doi.org/10.48550/arxiv.2512.22321}{125}].

Top-interface passivation and module scaling introduce further mechanistic trade-offs, beginning with cation competition at the perovskite surface. Pairing 1,3-propanediamine with trifluoroacetate counterions in PDA(TFA)2 suppresses that competition, delivering 23.23% in \qty{1.68}{\electronvolt} single-junction cells with \qty{1.27}{\volt} Voc, and the same route gave a certified 31.47% tandem PCE (champion 32.33% on \qty{0.945}{\centi\meter\squared}) [\href{https://doi.org/10.1002/anie.202509782}{5}]. Bidirectional ion transport from piperazinium chloride passivates top and buried interfaces simultaneously, reaching 22.3% in single junctions with a Voc × FF product at 84.4% of the Shockley-Queisser limit. The same passivator gave 31.5% in 2T tandems on \qty{1.04}{\centi\meter\squared} with a T80 of 755 hours [\href{https://doi.org/10.1007/s40820-024-01631-x}{126}]. Cooperative dipole reconstruction with acetylcholine chloride and n-octylammonium iodide raises Voc to \qty{1.29}{\volt}, capturing 92.8% of the Shockley-Queisser voltage limit in a 21.27% tandem [\href{https://doi.org/10.1021/acsenergylett.5c02738}{127}]. In 3D/quasi-2D Dion-Jacobson heterostructures, combined evaporation and solution deposition yields a certified 20.53% single-junction PCE (champion 20.71%) and a certified 28.81% tandem PCE (champion 28.99%) with 501 hours T80 [\href{https://doi.org/10.1002/adma.202504321}{1}]. Across large areas, combining phosphonic acids with piperazinium chloride increases quasi-Fermi level splitting by approximately \qty{100}{\milli\volt}, enabling certified 28.9% efficiency on \qty{60}{\centi\meter\squared} [\href{https://doi.org/10.1038/s41467-025-63673-y}{18}]. VBETS passivators instead deliver 30.98% tandems and 21.00% across \qty{32.144}{\centi\meter\squared} modules [\href{https://doi.org/10.1038/s41467-025-56068-6}{128}]. At silicon contacts, oblique-angle evaporation deposits conformal SiOx electron contacts without damaging underlying perovskite in tunnel oxide passivated contact (TOPCon) tandems [\href{https://doi.org/10.1002/aenm.202570020}{129}]. Ultrathin poly(3,4-ethylenedioxythiophene) polystyrene sulfonate (PEDOT:PSS) sacrificial layers instead prevent resistive SiOx growth during annealing, maintaining a 0.813 FF in 21.95% tandems [\href{https://doi.org/10.1186/s40580-025-00492-3}{130}]. Sulfonium DMPESI molecules form internal hydrophobic encapsulation layers that suppress degradation during air-annealing, and those devices retained 84% efficiency after nearly 1,800 hours of MPP tracking under ISOS-L-1 in 30.49% tandems on \qty{1.21}{\centi\meter\squared} (T80 of 723 hours) [\href{https://doi.org/10.1021/acsenergylett.5c01010}{131}]. MXene grain boundary additives dissipate heat to yield 25.13% PCE with 500 hours T80 [\href{https://doi.org/10.1007/s40820-025-01855-5}{132}]. Certified single-junction perovskite efficiency reached 27.3%, and hybrid perovskite/silicon tandems approach 35% in small-area cells [\href{https://doi.org/10.1021/acs.accounts.5c00612}{133}]. These values remain substantially below the theoretical detailed-balance limit of 47.6% for two-junction tandems. Simulated annual energy yields scale identically with top-cell bandgap across geographies, indicating that a twofold relaxation in perovskite degradation rates is sufficient to match silicon levelized cost of electricity [\href{https://doi.org/10.48550/arxiv.2502.05465}{134}].

\begin{figure}[htbp]
\centering
\includegraphics[width=0.95\textwidth]{yearly/runs/2025_6cb0e6ed/fig/F3b_effort_tandem.pdf}
\caption{Tandem and module devices: where the year's close reading was directed, by mechanism axis and device architecture.}
\end{figure}

## 6. Modules and Large-Area Devices: Scaling the Deposited Film

A sharp mechanistic division separates scalable perovskite deposition reports: at issue is whether film heterogeneity across large apertures is governed by fluid-phase drying and solvate-evaporation kinetics, or pre-emptively dictated by nanoscale molecular aggregation at the buried substrate. One body of work attributes macroscopic defect striations during blade or slot-die translation to convective transport and slow desolvation of high-boiling solvents [\href{https://doi.org/10.1021/acsenergylett.5c01538}{135},\href{https://doi.org/10.1002/aenm.202500598}{136},\href{https://doi.org/10.1126/science.adx9650}{137}]. The opposing body asserts that liquid drying reflects underlying contact topography. On that view, self-assembled monolayer (SAM) dewetting, micelle aggregation, and weak interfacial anchoring create lateral nucleation gradients that solvent tuning cannot resolve [\href{https://doi.org/10.1002/anie.202512660}{138},\href{https://doi.org/10.1002/aenm.202502639}{139},\href{https://doi.org/10.1021/acsnano.5c07208}{140}]. This dispute persists because fluid-drying studies evaluate uncertified small-area cells (<\qty{0.1}{\centi\meter\squared}) without tracking lateral crystallization kinetics, whereas buried-contact studies rarely quantify ink shear forces during dynamic translation. Whether bulk evaporation or interfacial adhesion governs large-area film quality is therefore unresolved, and settling it requires synchronous operando grazing-incidence wide-angle X-ray scattering (GIWAXS) and hyperspectral photoluminescence (PL) mapping across translating ink menisci under controlled shear rates, coupled to local adhesion profiling across decimetre substrates.

Within fluid-phase processing, conflicting strategies govern intermediate coordination complexes during the liquid-to-solid transition. One approach insists high-boiling polar solvents such as N-methyl-2-pyrrolidone (NMP) must be expelled rapidly to avert defective solvates. Propionic acid weakens lead iodide (\ce{PbI2})-NMP coordination to accelerate evaporation in antisolvent-free coating, yielding an uncertified champion power conversion efficiency (PCE) of 25.86% on small cells [\href{https://doi.org/10.1021/acsenergylett.5c01538}{135}]. Volatile pyridine coordination purges solvent residues in narrow-bandgap tin-lead mini-modules to reach 22.0 +- 0.4% PCE across \qty{10.4}{\centi\meter\squared} [\href{https://doi.org/10.1038/s41467-025-64038-1}{141}]. Conversely, delaying desolvation is argued to ensure large-area uniformity. A ternary 2-methoxyethanol (2ME), dimethylformamide (DMF), and NMP system preserves intermediate coordination to retard premature crystallization, achieving a certified 18.73% PCE across \qty{100.15}{\centi\meter\squared} with 95.8% retention after 1,\qty{000}{\hour} at maximum power point (MPP) [\href{https://doi.org/10.1002/aenm.202500598}{136}]. Thermal input presents an identical dilemma: traditional furnace annealing generates convective thermal gradients that precipitate secondary phases, whereas rapid laser annealing at \qty{20}{\watt\per\centi\meter\squared} establishes a 123 +- \qty{18}{\second} degradation-free ambient processing window that suppresses 6H hexagonal phase accumulation, reaching 24.0% PCE over \qty{100}{\centi\meter\squared} [\href{https://doi.org/10.1126/science.adx9650}{137}].

Additive sequencing and phase restoration present parallel conflicts between pre-deposition ink equilibria and post-deposition crystallization. Incorporating hexamethylphosphoramide (HMP) inverts the reaction sequence between formamidinium (FA+) and rubidium (\ce{Rb+}) with the Pb-I framework during ambient blade coating (relative humidity (RH) <=55%), producing 25.8% PCE on an uncertified \qty{0.09}{\centi\meter\squared} cell [\href{https://doi.org/10.1002/adma.202506291}{142}]. L-ascorbic acid sodium salt (L-AASS) complexation with \ce{PbI2} suppresses residual halide phases to deliver 25.23% PCE on a \qty{65}{\centi\meter\squared} module [\href{https://doi.org/10.1021/acs.jpclett.5c01590}{143}]. However, relying on precursor additives risks phase segregation in multi-cation inks. In situ vapor post-treatment using formamidinium iodide (FAI) and methylammonium thiocyanate (MASCN) bypasses solution equilibria by converting residual \ce{PbI2} and delta-phase \ce{FAPbI3} into photoactive alpha-\ce{FAPbI3}. That treatment reaches a certified 25.67% PCE (champion 26.05%, stabilized 25.41%) on small areas, 24.52% on \qty{1}{\centi\meter\squared}, and 22.35% on a \qty{17.1}{\centi\meter\squared} mini-module [\href{https://doi.org/10.1002/adma.202501057}{144}]. Compositional design during scalable coating shows that eliminating methylammonium (MA+) via formamidinium-cesium alloys (FACsPbI3) prevents volatile organic degradation [\href{https://doi.org/10.1021/acsnano.4c18089}{145}]. Incorporating chlorine through \ce{PbCl2} or perovskite chloride additives into slot-die coated triple-halide wide-bandgap formulations widens the optical bandgap by tens of millielectronvolts, yet yields only 17.2% PCE on an uncertified \qty{0.062}{\centi\meter\squared} aperture [\href{https://doi.org/10.1002/solr.202400750}{146}].

Interfacial defect arguments attribute scaling losses to morphological instabilities of hole-selective self-assembled monolayers (SAMs) on metal oxides. As-prepared SAM solutions assemble into ~\qty{460}{\nano\meter} fibrous micellar aggregates that seed pinholes and potential fluctuations. Dispersing them with dipolar additives yields monodisperse layers, achieving an uncertified champion PCE of 26.58% (certified 25.81%) on \qty{0.09}{\centi\meter\squared} with T90 extrapolated to 11,\qty{259}{\hour} under International Summit on Organic Photovoltaics Stability (International Summit on Organic Photovoltaic Stability (ISOS)) ISOS-D-1 [\href{https://doi.org/10.1002/anie.202512660}{138}]. In continuous blade coating over \qty{10}{\centi\meter} x \qty{10}{\centi\meter} substrates, 3-nitrobenzenesulfonic acid (3NS) co-adsorption enforces uniform SAM anchoring, yielding 20.16% PCE across a \qty{63.09}{\centi\meter\squared} module [\href{https://doi.org/10.1002/aenm.202502639}{139}]. Co-assembly strategies similarly suppress aggregation: co-adsorbing salicylic acid (SA) with [4-(3,6-dimethyl-9H-carbazol-9-yl)butyl]phosphonic acid (Me-4PACz) fills pinholes to yield a certified 28.78% PCE (champion 28.94%) with \qty{1.332}{\volt} open-circuit voltage (VOC) in a \qty{0.087}{\centi\meter\squared} wide-bandgap tandem cell [\href{https://doi.org/10.1038/s41467-025-58111-y}{3}]. Co-assembling the co-adsorbent PDADI with [2-(3,6-dimethoxy-9H-carbazol-9-yl)ethyl]phosphonic acid (MeO-2PACz) avoids segregation to deliver a certified 22.09% PCE (champion 25.49%) on \qty{8.5}{\centi\meter\squared} [\href{https://doi.org/10.1021/acsnano.5c07208}{140}]. Reinforced undecylphosphonic acid (UPA) anchors optimize energy alignment to attain 25.9% PCE [\href{https://doi.org/10.1002/aenm.202502000}{147}]. Solid-vapor impregnation of the phosphonic acid derivative 4PADCB with glycine hydrochloride curbs SAM sublimation, yielding 19.18% PCE on a \qty{5}{\centi\meter} x \qty{5}{\centi\meter} module and 22.15% on \qty{0.16}{\centi\meter\squared} [\href{https://doi.org/10.1021/acsnano.5c01479}{148}].

Interfacial mechanics further divides the field: chemical defect passivation fails if mechanical delamination occurs under thermal and scaling stress. In situ crosslinking of hexamethylene diisocyanate (HDI) from the perovskite ink with ethylene glycol (EG) on the electron transport layer (electron-transport layer (ETL)) fastens the buried contact and relaxes tensile strain. The crosslinked stack yields 20.40% PCE on a \qty{25}{\centi\meter\squared} module alongside 26.04% on rigid and 24.16% on flexible small devices [\href{https://doi.org/10.1002/adfm.202505921}{149}]. Potassium benzyl(trifluoro)borate (BnBF3K) linkers similarly enhance adhesive toughness at the tin oxide (\ce{SnO2})/perovskite interface, producing a certified 21.39% PCE (champion 24.15%) [\href{https://doi.org/10.1002/adma.202419329}{150}]. Bilateral bond strength equilibrium through 2-(benzo[d]thiazol-2-ylthio)acetic acid (BTSA) on nickel oxide (\ce{NiO_x}) anchors sulfur, nitrogen, and aromatic rings, enabling a certified 26.65% PCE (champion 26.98%) across a \qty{764}{\centi\meter\squared} module [\href{https://doi.org/10.1038/s41467-025-63389-z}{25}]. In n-i-p modules, anchoring \ce{SnO2} with methylglycinediacetic acid trisodium salt (MGDA·3Na) yields 23.27% PCE across \qty{5}{\centi\meter} x \qty{5}{\centi\meter} (26.43% on small cells) [\href{https://doi.org/10.1038/s41467-025-66225-6}{151}]. Formamidinium salts at the buried interface instead assist charge extraction, reaching 21.72% PCE on an \qty{18.55}{\centi\meter\squared} mini-module (25.61% on single devices) [\href{https://doi.org/10.1002/aenm.202501206}{152}]. Dual interface modification with Nd2O3 on \ce{SnO2} curbs lattice mismatch and ion migration to maintain 89% retention after 2,\qty{000}{\hour} continuous illumination, though restricted to \qty{0.045}{\centi\meter\squared} cells at 26.22% PCE [\href{https://doi.org/10.1021/acsenergylett.5c00074}{153}].

Module-level interconnects and transport layers introduce distinct failure modes. Slot-die coating of coordinated hole transport layers (HTLs) preserves conductivity across expanded areas, delivering 22.80% PCE at \qty{23.25}{\centi\meter\squared}, 21.45% at \qty{87.45}{\centi\meter\squared}, and 20.21% at \qty{749.276}{\centi\meter\squared} (certified 19.5% against a 26.02% cell at \qty{0.0655}{\centi\meter\squared}). Those modules also pass module quality test (MQT) standards MQT 08, MQT 10, and MQT 13 under International Electrotechnical Commission (IEC) standard IEC 61215-2-2021 [\href{https://doi.org/10.1038/s41467-025-64111-9}{154}]. Replacing hygroscopic lithium salts in spiro matrices with spiro-phenothiazine derivatives (PTZ-Fl) immobilizes mobile ions. That replacement delivers 22.1% PCE on a \qty{5}{\centi\meter} x \qty{5}{\centi\meter} mini-module (certified 25.2%, champion 25.8% on small cells) with >85% efficiency retained after 1,\qty{100}{\hour} under ISOS-D-1 [\href{https://doi.org/10.1002/adma.202505475}{19}]. Fluorene-terminated spiro p-BM achieves 22.4% PCE on a \qty{16}{\centi\meter\squared} mini-module (25.5% on \qty{0.0625}{\centi\meter\squared}) [\href{https://doi.org/10.1021/acsenergylett.4c03233}{155}]. Light-accelerated oxidation of 2,2',7,7'-tetrakis[N,N-di(4-methoxyphenyl)amino]-9,9'-spirobifluorene (spiro-OMeTAD) via ammonium bis(trifluoromethanesulfonyl)imide (TFSI) salts eliminates mobile metal cations, yielding a certified 20.95% PCE on a \qty{12.83}{\centi\meter\squared} module with 7% degradation after \qty{700}{\hour} unencapsulated operation [\href{https://doi.org/10.1038/s41467-025-66752-2}{156}].
